Repository: ScottTownsendNIST/NIST-alloy-data-API

===============

NIST alloy data
===============

Contact: `Boris Wilthan`_

Identifier: `doi:10.18434/M32153`_

For more information, please visit us at https://trc.nist.gov/metals_data

Description
-----------

The NIST Alloy data Application Programming Interface (API) provides access to thermophysical property data with a focus on unary, binary, and ternary metal systems with a programmatic interface. This interface may be accessed through a fully RESTful web service. This archive contains examples of programmatic interfaces with specific search parameters for example data retrievals.

File: code_examples/python/alloys-api-python-examples/Test.json (part 4 of 43)
"uncertainty_type":"uncertainty","value":0.0001245},{"uncertainty":1.25e-06,"uncertainty_type":"uncertainty","value":0.000125},{"uncertainty":1.274e-06,"uncertainty_type":"uncertainty","value":0.0001274},{"uncertainty":1.323e-06,"uncertainty_type":"uncertainty","value":0.0001323},{"uncertainty":1.218e-06,"uncertainty_type":"uncertainty","value":0.0001218},{"uncertainty":1.258e-06,"uncertainty_type":"uncertainty","value":0.0001258},{"uncertainty":1.263e-06,"uncertainty_type":"uncertainty","value":0.0001263},{"uncertainty":1.284e-06,"uncertainty_type":"uncertainty","value":0.0001284},{"uncertainty":1.339e-06,"uncertainty_type":"uncertainty","value":0.0001339},{"uncertainty":1.23e-06,"uncertainty_type":"uncertainty","value":0.000123},{"uncertainty":1.273e-06,"uncertainty_type":"uncertainty","value":0.0001273},{"uncertainty":1.277e-06,"uncertainty_type":"uncertainty","value":0.0001277}],"variable_id":4021},{"data_values":[{"uncertainty":85.5,"uncertainty_type":"uncertainty","value":8550},{"uncertainty":83.9,"uncertainty_type":"uncertainty","value":8390},{"uncertainty":83.6,"uncertainty_type":"uncertainty","value":8360},{"uncertainty":82.8,"uncertainty_type":"uncertainty","value":8280},{"uncertainty":79.8,"uncertainty_type":"uncertainty","value":7980},{"uncertainty":77.3,"uncertainty_type":"uncertainty","value":7730},{"uncertainty":83.8,"uncertainty_type":"uncertainty","value":8380},{"uncertainty":81.5,"uncertainty_type":"uncertainty","value":8150},{"uncertainty":80.5,"uncertainty_type":"uncertainty","value":8050},{"uncertainty":79.5,"uncertainty_type":"uncertainty","value":7950},{"uncertainty":76.5,"uncertainty_type":"uncertainty","value":7650},{"uncertainty":83,"uncertainty_type":"uncertainty","value":8300},{"uncertainty":80.3,"uncertainty_type":"uncertainty","value":8030},{"uncertainty":80,"uncertainty_type":"uncertainty","value":8000},{"uncertainty":78.5,"uncertainty_type":"uncertainty","value":7850},{"uncertainty":75.6,"uncertainty_type":"uncertainty","value":7560},{"uncertainty":82.1,"uncertainty_type":"uncertainty","value":8210},{"uncertainty":79.5,"uncertainty_type":"uncertainty","value":7950},{"uncertainty":79.2,"uncertainty_type":"uncertainty","value":7920},{"uncertainty":77.9,"uncertainty_type":"uncertainty","value":7790},{"uncertainty":74.7,"uncertainty_type":"uncertainty","value":7470},{"uncertainty":81.3,"uncertainty_type":"uncertainty","value":8130},{"uncertainty":78.6,"uncertainty_type":"uncertainty","value":7860},{"uncertainty":78.3,"uncertainty_type":"uncertainty","value":7830}],"variable_id":4022}],"data_set_id":1389,"data_set_type":"Y","date_added":"09/23/2021","description":"Table 4 solid","phase_fields":[1053],"regions":[1225],"states":[{"description":"Crystal","phase_id":1171,"region_id":1225,"specimen_id":1925,"state_id":1574,"state_role":"E"}],"variables":[{"component_compound_id":7671,"confidence":68,"data_type":"double","method":"False","representation":"A","uncertainty_type":"U","units":"D","variable_id":4019,"variable_name":"W","variable_role":"V"},{"confidence":68,"data_type":"double","method":"False","representation":"A","uncertainty_type":"U","units":"K","variable_id":4020,"variable_name":"T","variable_role":"V"},{"confidence":68,"data_type":"double","method":"MSONE","representation":"A","state_id":1574,"uncertainty_type":"U","units":"m**3/kg","variable_id":4021,"variable_name":"VS","variable_role":"P"},{"confidence":68,"data_type":"double","method":"MSONE","representation":"A","state_id":1574,"uncertainty_type":"U","units":"kg/m**3","variable_id":4022,"variable_name":"VDN","variable_role":"P"}]},{"compiler":"MMT","contributor":"XXX","data":[{"data_values":[{"value":0.253},{"value":0.515},{"value":0.395},{"value":0.253},{"value":0.8},{"value":0.6138},{"value":0.5987},{"value":0.515},{"value":0.395},{"value":0.8},{"value":0.6138},{"value":0.5987},{"value":0.515}],"variable_id":4023},{"data_values":[{"value":1073.15},{"value":1173.15},{"value":1173.15},{"value":1173.15},{"value":1273.15},{"value":1273.15},{"value":1273.15},{"value":1273.15},{"value":1273.15},{"value":1373.15},{"value":1373.15},{"value":1373.15},{"value":1373.15}],"variable_id":4024},{"data_values":[{"uncertainty":1.457e-06,"uncertainty_type":"uncertainty","value":0.0001457},{"uncertainty":1.364e-06,"uncertainty_type":"uncertainty","value":0.0001364},{"uncertainty":1.407e-06,"uncertainty_type":"uncertainty","value":0.0001407},{"uncertainty":1.479e-06,"uncertainty_type":"uncertainty","value":0.0001479},{"uncertainty":1.296e-06,"uncertainty_type":"uncertainty","value":0.0001296},{"uncertainty":1.358e-06,"uncertainty_type":"uncertainty","value":0.0001358},{"uncertainty":1.367e-06,"uncertainty_type":"uncertainty","value":0.0001367},{"uncertainty":1.387e-06,"uncertainty_type":"uncertainty","value":0.0001387},{"uncertainty":1.44e-06,"uncertainty_type":"uncertainty","value":0.000144},{"uncertainty":1.317e-06,"uncertainty_type":"uncertainty","value":0.0001317},{"uncertainty_type":"uncertainty","value":null},{"uncertainty_type":"uncertainty","value":null},{"uncertainty":1.41e-06,"uncertainty_type":"uncertainty","value":0.000141}],"variable_id":4025},{"data_values":[{"uncertainty":68.5,"uncertainty_type":"uncertainty","value":6850},{"uncertainty":73.3,"uncertainty_type":"uncertainty","value":7330},{"uncertainty":71,"uncertainty_type":"uncertainty","value":7100},{"uncertainty":67.6,"uncertainty_type":"uncertainty","value":6760},{"uncertainty":76.7,"uncertainty_type":"uncertainty","value":7670},{"uncertainty":73.6,"uncertainty_type":"uncertainty","value":7360},{"uncertainty":73.2,"uncertainty_type":"uncertainty","value":7320},{"uncertainty":72.1,"uncertainty_type":"uncertainty","value":7210},{"uncertainty":69.5,"uncertainty_type":"uncertainty","value":6950},{"uncertainty":76,"uncertainty_type":"uncertainty","value":7600},{"uncertainty":72,"uncertainty_type":"uncertainty","value":7200},{"uncertainty":71.5,"uncertainty_type":"uncertainty","value":7150},{"uncertainty":71,"uncertainty_type":"uncertainty","value":7100}],"variable_id":4026}],"data_set_id":1390,"data_set_type":"Y","date_added":"09/23/2021","description":"Table 4 liquid","phase_fields":[1054],"regions":[1226],"states":[{"description":"LIQUID","phase_id":1172,"region_id":1226,"specimen_id":1925,"state_id":1575,"state_role":"E"}],"variables":[{"component_compound_id":7671,"confidence":68,"data_type":"double","method":"False","representation":"A","uncertainty_type":"U","units":"D","variable_id":4023,"variable_name":"W","variable_role":"V"},{"confidence":68,"data_type":"double","method":"False","representation":"A","uncertainty_type":"U","units":"K","variable_id":4024,"variable_name":"T","variable_role":"V"},{"confidence":68,"data_type":"double","method":"MSONE","representation":"A","state_id":1575,"uncertainty_type":"U","units":"m**3/kg","variable_id":4025,"variable_name":"VS","variable_role":"P"},{"confidence":68,"data_type":"double","method":"MSONE","representation":"A","state_id":1575,"uncertainty_type":"U","units":"kg/m**3","variable_id":4026,"variable_name":"VDN","variable_role":"P"}]},{"compiler":"MMT","contributor":"XXX","data":[{"data_values":[{"value":0.8},{"value":0.6138},{"value":0.5987},{"value":0.515},{"value":0.395},{"value":0.8},{"value":0.6138},{"value":0.5987},{"value":0.515},{"value":0.395},{"value":0.253}],"variable_id":4027},{"data_values":[{"uncertainty":5,"uncertainty_type":"uncertainty","value":1243.15},{"uncertainty":5,"uncertainty_type":"uncertainty","value":1173.15},{"uncertainty":5,"uncertainty_type":"uncertainty","value":1168.15},{"uncertainty":5,"uncertainty_type":"uncertainty","value":1138.15},{"uncertainty":5,"uncertainty_type":"uncertainty","value":1103.15},{"uncertainty":5,"uncertainty_type":"uncertainty","value":1268.15},{"uncertainty":5,"uncertainty_type":"uncertainty","value":1183.15},{"uncertainty":5,"uncertainty_type":"uncertainty","value":1178.15},{"uncertainty":5,"uncertainty_type":"uncertainty","value":1148.15},{"uncertainty":5,"uncertainty_type":"uncertainty","value":1103.15},{"uncertainty":5,"uncertainty_type":"uncertainty","value":1033.15}],"variable_id":4028},{"data_values":[{"value":2},{"value":2},{"value":2},{"value":2},{"value":2},{"value":1},{"value":1},{"value":1},{"value":1},{"value":1},{"value":1}],"variable_id":4029},{"data_values":[{"uncertainty":1.24e-06,"uncertainty_type":"uncertainty","value":0.000124},{"uncertainty":1.273e-06,"uncertainty_type":"uncertainty","value":0.0001273},{"uncertainty":1.276e-06,"uncertainty_type":"uncertainty","value":0.0001276},{"uncertainty":1.29e-06,"uncertainty_type":"uncertainty","value":0.000129},{"uncertainty":1.343e-06,"uncertainty_type":"uncertainty","value":0.0001343},{"uncertainty":1.295e-06,"uncertainty_type":"uncertainty","value":0.0001295},{"uncertainty":1.33e-06,"uncertainty_type":"uncertainty","value":0.000133},{"uncertainty":1.34e-06,"uncertainty_type":"uncertainty","value":0.000134},{"uncertainty":1.357e-06,"uncertainty_type":"uncertainty","value":0.0001357},{"uncertainty":1.386e-06,"uncertainty_type":"uncertainty","value":0.0001386},{"uncertainty":1.446e-06,"uncertainty_type":"uncertainty","value":0.0001446}],"variable_id":4030},{"data_values":[{"value":5},{"value":5},{"value":5},{"value":5},{"value":5},{"value":4},{"value":4},{"value":4},{"value":4},{"value":4},{"value":4}],"variable_id":4031}],"data_set_id":1391,"data_set_type":"Y","date_added":"09/23/2021","description":"Table 5","lines":[199,200],"phase_fields":[1055,1056,1057],"regions":[1227],"states":[{"description":"Crystal","phase_id":1171,"region_id":1225,"specimen_id":1925,"state_id":1576,"state_role":"E"},{"description":"LIQUID","phase_id":1172,"region_id":1226,"specimen_id":1925,"state_id":1577,"state_role":"E"}],"variables":[{"component_compound_id":7671,"confidence":68,"data_type":"double","method":"False","representation":"A","uncertainty_type":"U","units":"D","variable_id":4027,"variable_name":"W","variable_role":"V"},{"confidence":68,"data_type":"double","method":"False","representation":"A","uncertainty_type":"U","units":"K","variable_id":4028,"variable_name":"T","variable_role":"V"},{"confidence":68,"data_type":"integer","method":"True","representation":"A","uncertainty_type":"U","units":"D","variable_id":4029,"variable_name":"LINE","variable_role":"V"},{"confidence":68,"data_type":"double","method":"MSONE","representation":"A","uncertainty_type":"U","units":"m**3/kg","variable_id":4030,"variable_name":"VS","variable_role":"P"},{"data_type":"integer","representation":"A","units":"D","variable_id":4031,"variable_name":"PHSFIELD","variable_role":"V"}]}],"date_added":"09/23/2021","lines":[{"date_added":"09/23/2021","line_id":199,"line_name":"Solidus","region_ids":[1225,1227],"variable_id":"2"},{"date_added":"09/23/2021","line_id":200,"line_name":"Liquidus","region_ids":[1226,1227],"variable_id":"1"}],"phase_fields":[{"date_added":"09/23/2021","phase_field_id":1053,"phases":[{"phase_id":1171,"zero_phase_fraction":"false"}],"variable_id":"1"},{"date_added":"09/23/2021","phase_field_id":1054,"phases":[{"phase_id":1172,"zero_phase_fraction":"false"}],"variable_id":"2"},{"date_added":"09/23/2021","phase_field_id":1055,"phases":[{"phase_id":1171,"zero_phase_fraction":"false"},{"phase_id":1172,"zero_phase_fraction":"false"}],"variable_id":"3"},{"date_added":"09/23/2021","phase_field_id":1056,"phases":[{"phase_id":1171,"zero_phase_fraction":"false"},{"phase_id":1172,"zero_phase_fraction":"true"}],"variable_id":"4"},{"date_added":"09/23/2021","phase_field_id":1057,"phases":[{"phase_id":1172,"zero_phase_fraction":"false"},{"phase_id":1171,"zero_phase_fraction":"true"}],"variable_id":"5"}],"phases":[{"date_added":"09/23/2021","phase_id":1171,"phase_name":"Crystal","type":"C"},{"date_added":"09/23/2021","phase_id":1172,"phase_name":"Liquid","type":"L"}],"regions":[{"date_added":"09/23/2021","phase_ids":[1171],"region_id":1225,"region_name":"Crystal","region_role":"Region","variable_id":"1"},{"date_added":"09/23/2021","phase_ids":[1172],"region_id":1226,"region_name":"Liquid","region_role":"Region","variable_id":"2"},{"date_added":"09/23/2021","phase_ids":[1171,1172],"region_id":1227,"region_name":"C+L","region_role":"Region","variable_id":"3"}],"specimen_ids":[1920,1921,1925],"system_id":905},{"compound_ids":[7540,24088],"data_sets":[{"compiler":"MMT","contributor":"XXX","data":[{"data_values":[{"value":0.93},{"value":0.71}],"variable_id":4032},{"data_values":[{"value":293.15},{"value":293.15}],"variable_id":4033},{"data_values":[{"uncertainty":1.57e-06,"uncertainty_type":"uncertainty","value":0.000157},{"uncertainty":2.114e-06,"uncertainty_type":"uncertainty","value":0.0002114}],"variable_id":4034},{"data_values":[{"uncertainty":63.6,"uncertainty_type":"uncertainty","value":6360},{"uncertainty":47.3,"uncertainty_type":"uncertainty","value":4730}],"variable_id":4035}],"data_set_id":1392,"data_set_type":"Y","date_added":"09/23/2021","description":"Table 6 solid","phase_fields":[1058],"regions":[1228],"states":[{"description":"Crystal","phase_id":1173,"region_id":1228,"specimen_id":1926,"state_id":1578,"state_role":"E"}],"variables":[{"component_compound_id":7540,"confidence":68,"data_type":"double","method":"True","representation":"A","uncertainty_type":"U","units":"D","variable_id":4032,"variable_name":"W","variable_role":"V"},{"confidence":68,"data_type":"double","method":"False","representation":"A","uncertainty_type":"U","units":"K","variable_id":4033,"variable_name":"T","variable_role":"V"},{"confidence":68,"data_type":"double","method":"MSONE","representation":"A","state_id":1578,"uncertainty_type":"U","units":"m**3/kg","variable_id":4034,"variable_name":"VS","variable_role":"P"},{"confidence":68,"data_type":"double","method":"MSONE","representation":"A","state_id":1578,"uncertainty_type":"U","units":"kg/m**3","variable_id":4035,"variable_name":"VDN","variable_role":"P"}]},{"compiler":"MMT","contributor":"XXX","data":[{"data_values":[{"value":0.93},{"value":0.71},{"value":0.53},{"value":0.3},{"value":0.93},{"value":0.71},{"value":0.53},{"value":0.3},{"value":0.93},{"value":0.71},{"value":0.53},{"value":0.3}],"variable_id":4036},{"data_values":[{"value":973.15},{"value":973.15},{"value":973.15},{"value":973.15},{"value":1073.15},{"value":1073.15},{"value":1073.15},{"value":1073.15},{"value":1173.15},{"value":1173.15},{"value":1173.15},{"value":1173.15}],"variable_id":4037},{"data_values":[{"uncertainty":1.789e-06,"uncertainty_type":"uncertainty","value":0.0001789},{"uncertainty":2.362e-06,"uncertainty_type":"uncertainty","value":0.0002362},{"uncertainty":2.8e-06,"uncertainty_type":"uncertainty","value":0.00028},{"uncertainty":3.41e-06,"uncertainty_type":"uncertainty","value":0.000341},{"uncertainty":1.811e-06,"uncertainty_type":"uncertainty","value":0.0001811},{"uncertainty":2.392e-06,"uncertainty_type":"uncertainty","value":0.0002392},{"uncertainty":2.837e-06,"uncertainty_type":"uncertainty","value":0.0002837},{"uncertainty":3.444e-06,"uncertainty_type":"uncertainty","value":0.0003444},{"uncertainty":1.833e-06,"uncertainty_type":"uncertainty","value":0.0001833},{"uncertainty":2.422e-06,"uncertainty_type":"uncertainty","value":0.0002422},{"uncertainty":2.873e-06,"uncertainty_type":"uncertainty","value":0.0002873},{"uncertainty":3.478e-06,"uncertainty_type":"uncertainty","value":0.0003478}],"variable_id":4038},{"data_values":[{"uncertainty":55.9,"uncertainty_type":"uncertainty","value":5590},{"uncertainty":42.3,"uncertainty_type":"uncertainty","value":4230},{"uncertainty":35.7,"uncertainty_type":"uncertainty","value":3570},{"uncertainty":29.3,"uncertainty_type":"uncertainty","value":2930},{"uncertainty":55.2,"uncertainty_type":"uncertainty","value":5520},{"uncertainty":41.8,"uncertainty_type":"uncertainty","value":4180},{"uncertainty":35.2,"uncertainty_type":"uncertainty","value":3520},{"uncertainty":29,"uncertainty_type":"uncertainty","value":2900},{"uncertainty":54.5,"uncertainty_type":"uncertainty","value":5450},{"uncertainty":41.4,"uncertainty_type":"uncertainty","value":4140},{"uncertainty":34.7,"uncertainty_type":"uncertainty","value":3470},{"uncertainty":28.7,"uncertainty_type":"uncertainty","value":2870}],"variable_id":4039}],"data_set_id":1393,"data_set_type":"Y","date_added":"09/23/2021","description":"Table 6 liquid","phase_fields":[1059],"regions":[1229],"states":[{"description":"LIQUID","phase_id":1174,"region_id":1229,"specimen_id":1926,"state_id":1579,"state_role":"E"}],"variables":[{"component_compound_id":7540,"confidence":68,"data_type":"double","method":"True","representation":"A","uncertainty_type":"U","units":"D","variable_id":4036,"variable_name":"W","variable_role":"V"},{"confidence":68,"data_type":"double","method":"False","representation":"A","uncertainty_type":"U","units":"K","variable_id":4037,"variable_name":"T","variable_role":"V"},{"confidence":68,"data_type":"double","method":"MSONE","representation":"A","state_id":1579,"uncertainty_type":"U","units":"m**3/kg","variable_id":4038,"variable_name":"VS","variable_role":"P"},{"confidence":68,"data_type":"double","method":"MSONE","representation":"A","state_id":1579,"uncertainty_type":"U","units":"kg/m**3","variable_id":4039,"variable_name":"VDN","variable_role":"P"}]}],"date_added":"09/23/2021","phase_fields":[{"date_added":"09/23/2021","phase_field_id":1058,"phases":[{"phase_id":1173,"zero_phase_fraction":"false"}],"variable_id":"1"},{"date_added":"09/23/2021","phase_field_id":1059,"phases":[{"phase_id":1174,"zero_phase_fraction":"false"}],"variable_id":"2"}],"phases":[{"date_added":"09/23/2021","phase_id":1173,"phase_name":"Crystal","type":"C"},{"date_added":"09/23/2021","phase_id":1174,"phase_name":"Liquid","type":"L"}],"regions":[{"date_added":"09/23/2021","phase_ids":[1173],"region_id":1228,"region_name":"Crystal","region_role":"Region","variable_id":"1"},{"date_added":"09/23/2021","phase_ids":[1174],"region_id":1229,"region_name":"Liquid","region_role":"Region","variable_id":"2"}],"specimen_ids":[1920,1922,1926],"system_id":906}]},{"citation":{"abstract":"Darstellung eines Dilatometers fur die Messung von Metallen und Legierungen bis zu hohen Tem peraturen. Bestimmung der spezifischen Volumen fur Zinn, Wismut und die Legierungen beider im flussigen Zustand bis 800 9 C.","authors":["Bornemann, K.","Siebe, P."],"citation_id":1276,"citation_key":{"author1":"bor","author2":"sie","authorn":1,"date_added":"10/22/2019","year":1922},"citation_tag":[{"description":"Contains information relevant to alloys database","id":1,"name":"Alloys"}],"date_added":"10/22/2019","document_type":"article","journal_abbreviation":"Z. Metallkd.","journal_fullname":"Zeitschrift fur Metallkunde","keywords":"Veazey Liquid Density","language":"German","pages":"329","status":"approved","title":"Density measurements of metals and alloys at high temperature III","volume":"14","year":1922},"compounds":[{"ambiguity_flag":"BNNN","cas_number":"7440315","charge":0,"compound_id":10884,"compound_name":[{"name":"tin","name_identifier":"7","preferred":1}],"date_added":"03/29/2019","formula_extended":"Sn","formula_hill":"Sn","inchi_key":"ATJFFYVFTNAWJD-UHFFFAOYSA-N","molecular_weight":118.71},{"ambiguity_flag":"BNNN","cas_number":"7440699","charge":0,"compound_id":24096,"compound_name":[{"name":"bismuth","name_identifier":"4","preferred":1}],"date_added":"03/29/2019","formula_extended":"Bi","formula_hill":"Bi","inchi_key":"JCXGWMGPZLAOME-UHFFFAOYSA-N","molecular_weight":208.98}],"journals":[{"abbreviated_name":"Z. Metallkd.","date_added":"10/01/2010","journal_id":1086,"name":"Zeitschrift fur Metallkunde"}],"specimens":[{"compound_ids":[10884],"date_added":"09/23/2021","description":{"initial":"not stated"},"name":"Sn","specimen_id":1927},{"compound_ids":[24096],"date_added":"09/23/2021","description":{"initial":"not stated"},"name":"Bi","specimen_id":1928},{"compound_ids":[10884],"date_added":"09/23/2021","name":"Sn","parent_ids":[1927],"phase_purity":0.0,"single_crystal":"false","specimen_id":1929},{"compound_ids":[24096],"date_added":"09/23/2021","name":"Bi","parent_ids":[1928],"phase_purity":0.0,"single_crystal":"false","specimen_id":1930},{"compound_ids":[10884,24096],"date_added":"09/23/2021","name":"Bi-Sn","parent_ids":[1927,1928],"phase_purity":0.0,"single_crystal":"false","specimen_id":1931}],"systems":[{"compound_ids":[10884],"data_sets":[{"compiler":"TLC","contributor":"TLC","data":[{"data_values":[{"uncertainty":3,"uncertainty_type":"uncertainty","value":682.15},{"uncertainty":3,"uncertainty_type":"uncertainty","value":699.15},{"uncertainty":3,"uncertainty_type":"uncertainty","value":721.15},{"uncertainty":3,"uncertainty_type":"uncertainty","value":747.15},{"uncertainty":3,"uncertainty_type":"uncertainty","value":770.15},{"uncertainty":3,"uncertainty_type":"uncertainty","value":796.15},{"uncertainty":3,"uncertainty_type":"uncertainty","value":824.15},{"uncertainty":3,"uncertainty_type":"uncertainty","value":847.15},{"uncertainty":3,"uncertainty_type":"uncertainty","value":875.15},{"uncertainty":3,"uncertainty_type":"uncertainty","value":898.15},{"uncertainty":3,"uncertainty_type":"uncertainty","value":921.15},{"uncertainty":3,"uncertainty_type":"uncertainty","value":948.15},{"uncertainty":3,"uncertainty_type":"uncertainty","value":977.15}],"variable_id":4040},{"data_values":[{"value":0.166667}],"variable_id":4041},{"data_values":[{"uncertainty":7.31e-07,"uncertainty_type":"uncertainty","value":0.0001462},{"uncertainty":7.32e-07,"uncertainty_type":"uncertainty","value":0.0001464},{"uncertainty":7.34e-07,"uncertainty_type":"uncertainty","value":0.0001468},{"uncertainty":7.365e-07,"uncertainty_type":"uncertainty","value":0.0001473},{"uncertainty":7.375e-07,"uncertainty_type":"uncertainty","value":0.0001475},{"uncertainty":7.395e-07,"uncertainty_type":"uncertainty","value":0.0001479},{"uncertainty":7.42e-07,"uncertainty_type":"uncertainty","value":0.0001484},{"uncertainty":7.43e-07,"uncertainty_type":"uncertainty","value":0.0001486},{"uncertainty":7.45e-07,"uncertainty_type":"uncertainty","value":0.000149},{"uncertainty":7.475e-07,"uncertainty_type":"uncertainty","value":0.0001495},{"uncertainty":7.495e-07,"uncertainty_type":"uncertainty","value":0.0001499},{"uncertainty":7.505e-07,"uncertainty_type":"uncertainty","value":0.0001501},{"uncertainty":7.53e-07,"uncertainty_type":"uncertainty","value":0.0001506}],"variable_id":4042}],"data_set_id":1394,"data_set_type":"Y","date_added":"09/23/2021","description":"Table 1 Sn Volume","phase_fields":[1060],"regions":[1230],"states":[{"description":"LIQUID","phase_id":1175,"region_id":1230,"specimen_id":1929,"state_id":1580,"state_role":"E"}],"variables":[{"confidence":68,"data_type":"double","method":"TCOUPLE","representation":"A","uncertainty_type":"U","units":"K","variable_id":4040,"variable_name":"T","variable_role":"V"},{"confidence":68,"data_type":"double","method":"False","representation":"A","uncertainty_type":"U","units":"K/s","variable_id":4041,"variable_name":"hrt","variable_role":"V","variable_type":"fixed"},{"confidence":68,"data_type":"double","method":"Dilatometer fo liquids","representation":"A","state_id":1580,"uncertainty_type":"U","units":"m**3/kg","variable_id":4042,"variable_name":"VS","variable_role":"P"}]},{"compiler":"TLC","contributor":"TLC","data":[{"data_values":[{"uncertainty":7.17e-07,"uncertainty_type":"uncertainty","value":0.0001434}],"variable_id":4043},{"data_values":[{"uncertainty":6.99e-07,"uncertainty_type":"uncertainty","value":0.0001398}],"variable_id":4044}],"data_set_id":1395,"data_set_type":"Y","date_added":"09/23/2021","description":"Table 1a. Sn Melting Volume","lines":[201],"phase_fields":[1061],"states":[{"description":"LIQUID","phase_id":1175,"region_id":1230,"specimen_id":1929,"state_id":1581,"state_role":"E"},{"description":"Crystal","phase_id":1176,"region_id":1231,"specimen_id":1929,"state_id":1582,"state_role":"E"}],"variables":[{"confidence":68,"data_type":"double","method":"Dilatometer fo liquids","representation":"A","state_id":1581,"uncertainty_type":"U","units":"m**3/kg","variable_id":4043,"variable_name":"VS","variable_role":"P","variable_type":"fixed"},{"confidence":68,"data_type":"double","method":"Dilatometer fo liquids","representation":"A","state_id":1582,"uncertainty_type":"U","units":"m**3/kg","variable_id":4044,"variable_name":"VS","variable_role":"P","variable_type":"fixed"}]},{"compiler":"TLC","contributor":"TLC","data":[{"data_values":[{"uncertainty":3,"uncertainty_type":"uncertainty","value":673.15},{"uncertainty":3,"uncertainty_type":"uncertainty","value":773.15},{"uncertainty":3,"uncertainty_type":"uncertainty","value":873.15},{"uncertainty":3,"uncertainty_type":"uncertainty","value":973.15},{"uncertainty":3,"uncertainty_type":"uncertainty","value":673.15},{"uncertainty":3,"uncertainty_type":"uncertainty","value":773.15},{"uncertainty":3,"uncertainty_type":"uncertainty","value":873.15}],"variable_id":4045},{"data_values":[{"value":0.166667}],"variable_id":4046},{"data_values":[{"uncertainty":7.3e-07,"uncertainty_type":"uncertainty","value":0.000146},{"uncertainty":7.375e-07,"uncertainty_type":"uncertainty","value":0.0001475},{"uncertainty":7.45e-07,"uncertainty_type":"uncertainty","value":0.000149},{"uncertainty":7.53e-07,"uncertainty_type":"uncertainty","value":0.0001506},{"uncertainty":7.32e-07,"uncertainty_type":"uncertainty","value":0.0001464},{"uncertainty":7.385e-07,"uncertainty_type":"uncertainty","value":0.0001477},{"uncertainty":7.465e-07,"uncertainty_type":"uncertainty","value":0.0001493}],"variable_id":4047},{"data_values":[{"uncertainty":34.25,"uncertainty_type":"uncertainty","value":6850},{"uncertainty":33.9,"uncertainty_type":"uncertainty","value":6780},{"uncertainty":33.55,"uncertainty_type":"uncertainty","value":6710},{"uncertainty":33.2,"uncertainty_type":"uncertainty","value":6640},{"uncertainty":34.15,"uncertainty_type":"uncertainty","value":6830},{"uncertainty":33.85,"uncertainty_type":"uncertainty","value":6770},{"uncertainty":33.5,"uncertainty_type":"uncertainty","value":6700}],"variable_id":4048}],"data_set_id":1396,"data_set_type":"S","date_added":"09/23/2021","description":"Table 2 Sn Volume/Density","phase_fields":[1060],"regions":[1230],"states":[{"description":"LIQUID","phase_id":1175,"region_id":1230,"specimen_id":1929,"state_id":1583,"state_role":"E"}],"variables":[{"confidence":68,"data_type":"double","method":"TCOUPLE","representation":"A","uncertainty_type":"U","units":"K","variable_id":4045,"variable_name":"T","variable_role":"V"},{"confidence":68,"data_type":"double","method":"False","representation":"A","uncertainty_type":"U","units":"K/s","variable_id":4046,"variable_name":"hrt","variable_role":"V","variable_type":"fixed"},{"confidence":68,"data_type":"double","method":"Dilatometer fo liquids","representation":"A","state_id":1583,"uncertainty_type":"U","units":"m**3/kg","variable_id":4047,"variable_name":"VS","variable_role":"P"},{"confidence":68,"data_type":"double","method":"Dilatometer fo liquids","representation":"A","state_id":1583,"uncertainty_type":"U","units":"kg/m**3","variable_id":4048,"variable_name":"VDN","variable_role":"P"}]},{"compiler":"TLC","contributor":"TLC","data":[{"data_values":[{"uncertainty":7.195e-07,"uncertainty_type":"uncertainty","value":0.0001439}],"variable_id":4049}],"data_set_id":1397,"data_set_type":"Y","date_added":"09/23/2021","description":"Table 5 Sn Liquidis","lines":[201],"phase_fields":[1061],"states":[{"description":"LIQUID","phase_id":1175,"region_id":1230,"specimen_id":1929,"state_id":1584,"state_role":"E"},{"description":"Crystal","phase_id":1176,"region_id":1231,"specimen_id":1929,"state_id":1585,"state_role":"E"}],"variables":[{"confidence":68,"data_type":"double","method":"Dilatometer fo liquids","representation":"A","state_id":1584,"uncertainty_type":"U","units":"m**3/kg","variable_id":4049,"variable_name":"VS","variable_role":"P","variable_type":"fixed"}]}],"date_added":"09/23/2021","lines":[{"date_added":"09/23/2021","line_id":201,"line_name":"Liquid->Crystal","region_ids":[1230,1231],"variable_id":"1"}],"phase_fields":[{"date_added":"09/23/2021","phase_field_id":1060,"phases":[{"phase_id":1175,"zero_phase_fraction":"false"}],"variable_id":"1"},{"date_added":"09/23/2021","phase_field_id":1061,"phases":[{"phase_id":1175,"zero_phase_fraction":"false"},{"phase_id":1176,"zero_phase_fraction":"true"}],"variable_id":"2"}],"phases":[{"date_added":"09/23/2021","phase_id":1175,"phase_name":"Liquid","type":"L"},{"date_added":"09/23/2021","phase_id":1176,"phase_name":"Crystal","type":"C"}],"regions":[{"date_added":"09/23/2021","phase_ids":[1175],"region_id":1230,"region_name":"Liquid","region_role":"Region","variable_id":"1"},{"date_added":"09/23/2021","phase_ids":[1176],"region_id":1231,"region_name":"Crystal","region_role":"Region","variable_id":"2"}],"specimen_ids":[1927,1929],"system_id":907},{"compound_ids":[24096],"data_sets":[{"compiler":"TLC","contributor":"TLC","data":[{"data_values":[{"uncertainty":3,"uncertainty_type":"uncertainty","value":633.15},{"uncertainty":3,"uncertainty_type":"uncertainty","value":656.15},{"uncertainty":3,"uncertainty_type":"uncertainty","value":698.15},{"uncertainty":3,"uncertainty_type":"uncertainty","value":721.15},{"uncertainty":3,"uncertainty_type":"uncertainty","value":743.15},{"uncertainty":3,"uncertainty_type":"uncertainty","value":773.15},{"uncertainty":3,"uncertainty_type":"uncertainty","value":813.15},{"uncertainty":3,"uncertainty_type":"uncertainty","value":833.15},{"uncertainty":3,"uncertainty_type":"uncertainty","value":853.15},{"uncertainty":3,"uncertainty_type":"uncertainty","value":873.15},{"uncertainty":3,"uncertainty_type":"uncertainty","value":903.15}],"variable_id":4050},{"data_values":[{"value":0.166667}],"variable_id":4051},{"data_values":[{"uncertainty":5.04e-07,"uncertainty_type":"uncertainty","value":0.0001008},{"uncertainty":5.06e-07,"uncertainty_type":"uncertainty","value":0.0001012},{"uncertainty":5.08e-07,"uncertainty_type":"uncertainty","value":0.0001016},{"uncertainty":5.095e-07,"uncertainty_type":"uncertainty","value":0.0001019},{"uncertainty":5.11e-07,"uncertainty_type":"uncertainty","value":0.0001022},{"uncertainty":5.13e-07,"uncertainty_type":"uncertainty","value":0.0001026},{"uncertainty":5.145e-07,"uncertainty_type":"uncertainty","value":0.0001029},{"uncertainty":5.165e-07,"uncertainty_type":"uncertainty","value":0.0001033},{"uncertainty":5.175e-07,"uncertainty_type":"uncertainty","value":0.0001035},{"uncertainty":5.19e-07,"uncertainty_type":"uncertainty","value":0.0001038},{"uncertainty":5.22e-07,"uncertainty_type":"uncertainty","value":0.0001044}],"variable_id":4052}],"data_set_id":1398,"data_set_type":"Y","date_added":"09/23/2021","description":"Table 1 Bi Volume","phase_fields":[1062],"regions":[1232],"states":[{"description":"LIQUID","phase_id":1177,"region_id":1232,"specimen_id":1930,"state_id":1586,"state_role":"E"}],"variables":[{"confidence":68,"data_type":"double","method":"TCOUPLE","representation":"A","uncertainty_type":"U","units":"K","variable_id":4050,"variable_name":"T","variable_role":"V"},{"confidence":68,"data_type":"double","method":"False","representation":"A","uncertainty_type":"U","units":"K/s","variable_id":4051,"variable_name":"hrt","variable_role":"V","variable_type":"fixed"},{"confidence":68,"data_type":"double","method":"Dilatometer fo liquids","representation":"A","state_id":1586,"uncertainty_type":"U","units":"m**3/kg","variable_id":4052,"variable_name":"VS","variable_role":"P"}]},{"compiler":"TLC","contributor":"TLC","data":[{"data_values":[{"uncertainty":4.985e-07,"uncertainty_type":"uncertainty","value":9.97e-05}],"variable_id":4053},{"data_values":[{"uncertainty":5.15e-07,"uncertainty_type":"uncertainty","value":0.000103}],"variable_id":4054}],"data_set_id":1399,"data_set_type":"Y","date_added":"09/23/2021","description":"Table 1a. Bi Melting Volume","lines":[202],"phase_fields":[1063],"states":[{"description":"LIQUID","phase_id":1177,"region_id":1232,"specimen_id":1930,"state_id":1587,"state_role":"E"},{"description":"Crystal","phase_id":1178,"region_id":1233,"specimen_id":1930,"state_id":1588,"state_role":"E"}],"variables":[{"confidence":68,"data_type":"double","method":"Dilatometer fo liquids","representation":"A","state_id":1587,"uncertainty_type":"U","units":"m**3/kg","variable_id":4053,"variable_name":"VS","variable_role":"P","variable_type":"fixed"},{"confidence":68,"data_type":"double","method":"Dilatometer fo liquids","representation":"A","state_id":1588,"uncertainty_type":"U","units":"m**3/kg","variable_id":4054,"variable_name":"VS","variable_role":"P","variable_type":"fixed"}]},{"compiler":"TLC","contributor":"TLC","data":[{"data_values":[{"uncertainty":3,"uncertainty_type":"uncertainty","value":573.15},{"uncertainty":3,"uncertainty_type":"uncertainty","value":673.15},{"uncertainty":3,"uncertainty_type":"uncertainty","value":773.15},{"uncertainty":3,"uncertainty_type":"uncertainty","value":873.15}],"variable_id":4055},{"data_values":[{"value":0.166667}],"variable_id":4056},{"data_values":[{"uncertainty":5.005e-07,"uncertainty_type":"uncertainty","value":0.0001001},{"uncertainty":5.065e-07,"uncertainty_type":"uncertainty","value":0.0001013},{"uncertainty":5.13e-07,"uncertainty_type":"uncertainty","value":0.0001026},{"uncertainty":5.19e-07,"uncertainty_type":"uncertainty","value":0.0001038}],"variable_id":4057},{"data_values":[{"value":null},{"value":null},{"value":9750},{"value":9630}],"variable_id":4058}],"data_set_id":1400,"data_set_type":"S","date_added":"09/23/2021","description":"Table 2 Bi Volume/Density","phase_fields":[1062],"regions":[1232],"states":[{"description":"LIQUID","phase_id":1177,"region_id":1232,"specimen_id":1930,"state_id":1589,"state_role":"E"}],"variables":[{"confidence":68,"data_type":"double","method":"TCOUPLE","representation":"A","uncertainty_type":"U","units":"K","variable_id":4055,"variable_name":"T","variable_role":"V"},{"confidence":68,"data_type":"double","method":"False","representation":"A","uncertainty_type":"U","units":"K/s","variable_id":4056,"variable_name":"hrt","variable_role":"V","variable_type":"fixed"},{"confidence":68,"data_type":"double","method":"Dilatometer fo liquids","representation":"A","state_id":1589,"uncertainty_type":"U","units":"m**3/kg","variable_id":4057,"variable_name":"VS","variable_role":"P"},{"confidence":68,"data_type":"double","method":"Dilatometer fo liquids","representation":"A","state_id":1589,"uncertainty_type":"U","units":"kg/m**3","variable_id":4058,"variable_name":"VDN","variable_role":"P"}]},{"compiler":"TLC","contributor":"TLC","data":[{"data_values":[{"uncertainty":4.99e-07,"uncertainty_type":"uncertainty","value":9.98e-05}],"variable_id":4059}],"data_set_id":1401,"data_set_type":"Y","date_added":"09/23/2021","description":"Table 6 Bi Liquidis","lines":[202],"phase_fields":[1063],"states":[{"description":"LIQUID","phase_id":1177,"region_id":1232,"specimen_id":1930,"state_id":1590,"state_role":"E"},{"description":"Crystal","phase_id":1178,"region_id":1233,"specimen_id":1930,"state_id":1591,"state_role":"E"}],"variables":[{"confidence":68,"data_type":"double","method":"Dilatometer fo liquids","representation":"A","state_id":1590,"uncertainty_type":"U","units":"m**3/kg","variable_id":4059,"variable_name":"VS","variable_role":"P","variable_type":"fixed"}]}],"date_added":"09/23/2021","lines":[{"date_added":"09/23/2021","line_id":202,"line_name":"Liquid->Crystal","region_ids":[1232,1233],"variable_id":"1"}],"phase_fields":[{"date_added":"09/23/2021","phase_field_id":1062,"phases":[{"phase_id":1177,"zero_phase_fraction":"false"}],"variable_id":"1"},{"date_added":"09/23/2021","phase_field_id":1063,"phases":[{"phase_id":1177,"zero_phase_fraction":"false"},{"phase_id":1178,"zero_phase_fraction":"true"}],"variable_id":"2"}],"phases":[{"date_added":"09/23/2021","phase_id":1177,"phase_name":"Liquid","type":"L"},{"date_added":"09/23/2021","phase_id":1178,"phase_name":"Crystal","type":"C"}],"regions":[{"date_added":"09/23/2021","phase_ids":[1177],"region_id":1232,"region_name":"Liquid","region_role":"Region","variable_id":"1"},{"date_added":"09/23/2021","phase_ids":[1178],"region_id":1233,"region_name":"Crystal","region_role":"Region","variable_id":"2"}],"specimen_ids":[1928,1930],"system_id":908},{"compound_ids":[10884,24096],"data_sets":[{"compiler":"TLC","contributor":"TLC","data":[{"data_values":[{"uncertainty":3,"uncertainty_type":"uncertainty","value":573.15},{"uncertainty":3,"uncertainty_type":"uncertainty","value":573.15},{"uncertainty":3,"uncertainty_type":"uncertainty","value":573.15},{"uncertainty":3,"uncertainty_type":"uncertainty","value":573.15},{"uncertainty":3,"uncertainty_type":"uncertainty","value":573.15},{"uncertainty":3,"uncertainty_type":"uncertainty","value":673.15},{"uncertainty":3,"uncertainty_type":"uncertainty","value":673.15},{"uncertainty":3,"uncertainty_type":"uncertainty","value":673.15},{"uncertainty":3,"uncertainty_type":"uncertainty","value":673.15},{"uncertainty":3,"uncertainty_type":"uncertainty","value":673.15},{"uncertainty":3,"uncertainty_type":"uncertainty","value":673.15},{"uncertainty":3,"uncertainty_type":"uncertainty","value":773.15},{"uncertainty":3,"uncertainty_type":"uncertainty","value":773.15},{"uncertainty":3,"uncertainty_type":"uncertainty","value":773.15},{"uncertainty":3,"uncertainty_type":"uncertainty","value":773.15},{"uncertainty":3,"uncertainty_type":"uncertainty","value":773.15},{"uncertainty":3,"uncertainty_type":"uncertainty","value":773.15},{"uncertainty":3,"uncertainty_type":"uncertainty","value":773.15},{"uncertainty":3,"uncertainty_type":"uncertainty","value":773.15},{"uncertainty":3,"uncertainty_type":"uncertainty","value":873.15},{"uncertainty":3,"uncertainty_type":"uncertainty","value":873.15},{"uncertainty":3,"uncertainty_type":"uncertainty","value":873.15},{"uncertainty":3,"uncertainty_type":"uncertainty","value":873.15},{"uncertainty":3,"uncertainty_type":"uncertainty","value":873.15},{"uncertainty":3,"uncertainty_type":"uncertainty","value":873.15},{"uncertainty":3,"uncertainty_type":"uncertainty","value":873.15},{"uncertainty":3,"uncertainty_type":"uncertainty","value":873.15},{"uncertainty":3,"uncertainty_type":"uncertainty","value":973.15},{"uncertainty":3,"uncertainty_type":"uncertainty","value":973.15},{"uncertainty":3,"uncertainty_type":"uncertainty","value":973.15},{"uncertainty":3,"uncertainty_type":"uncertainty","value":973.15},{"uncertainty":3,"uncertainty_type":"uncertainty","value":973.15},{"uncertainty":3,"uncertainty_type":"uncertainty","value":973.15},{"uncertainty":3,"uncertainty_type":"uncertainty","value":973.15},{"uncertainty":3,"uncertainty_type":"uncertainty","value":1073.15},{"uncertainty":3,"uncertainty_type":"uncertainty","value":1073.15},{"uncertainty":3,"uncertainty_type":"uncertainty","value":1073.15},{"uncertainty":3,"uncertainty_type":"uncertainty","value":1073.15}],"variable_id":4060},{"data_values":[{"value":0.166667}],"variable_id":4061},{"data_values":[{"value":0.58},{"value":0.4},{"value":0.25},{"value":0.15},{"value":0.1},{"value":0.7},{"value":0.58},{"value":0.4},{"value":0.25},{"value":0.15},{"value":0.1},{"value":0.85},{"value":0.85},{"value":0.75},{"value":0.7},{"value":0.58},{"value":0.4},{"value":0.25},{"value":0.1},{"value":0.85},{"value":0.85},{"value":0.75},{"value":0.7},{"value":0.58},{"value":0.4},{"value":0.25},{"value":0.1},{"value":0.9},{"value":0.85},{"value":0.85},{"value":0.75},{"value":0.7},{"value":0.4},{"value":0.25},{"value":0.9},{"value":0.85},{"value":0.4},{"value":0.25}],"variable_id":4062},{"data_values":[{"uncertainty":5.91e-07,"uncertainty_type":"uncertainty","value":0.0001182},{"uncertainty":6.295e-07,"uncertainty_type":"uncertainty","value":0.0001259},{"uncertainty":6.625e-07,"uncertainty_type":"uncertainty","value":0.0001325},{"uncertainty":6.895e-07,"uncertainty_type":"uncertainty","value":0.0001379},{"uncertainty":7.07e-07,"uncertainty_type":"uncertainty","value":0.0001414},{"uncertainty":5.745e-07,"uncertainty_type":"uncertainty","value":0.0001149},{"uncertainty":5.975e-07,
