Repository: ScottTownsendNIST/NIST-alloy-data-API

===============

NIST alloy data
===============

Contact: `Boris Wilthan`_

Identifier: `doi:10.18434/M32153`_

For more information, please visit us at https://trc.nist.gov/metals_data

Description
-----------

The NIST Alloy data Application Programming Interface (API) provides access to thermophysical property data with a focus on unary, binary, and ternary metal systems with a programmatic interface. This interface may be accessed through a fully RESTful web service. This archive contains examples of programmatic interfaces with specific search parameters for example data retrievals.

File: code_examples/python/alloys-api-python-examples/Test.json (part 16 of 43)
"data":[{"data_values":[{"value":1245.15},{"value":1245.15},{"value":1384.15},{"value":1383.15}],"variable_id":35001},{"data_values":[{"uncertainty":2.0244e-07,"uncertainty_type":"uncertainty","value":0.00010122},{"uncertainty":2.0252e-07,"uncertainty_type":"uncertainty","value":0.00010126},{"uncertainty":2.0554e-07,"uncertainty_type":"uncertainty","value":0.00010277},{"uncertainty":2.0552e-07,"uncertainty_type":"uncertainty","value":0.00010276}],"variable_id":35002}],"data_set_id":9978,"data_set_type":"Y","date_added":"09/23/2021","description":"Table 1","phase_fields":[6329],"regions":[7117],"states":[{"description":"LIQUID","phase_id":6683,"region_id":7117,"specimen_id":12952,"state_id":11389,"state_role":"E"}],"variables":[{"confidence":68,"data_type":"double","method":"TCOUPLE","representation":"A","uncertainty_type":"U","units":"K","variable_id":35001,"variable_name":"T","variable_role":"V"},{"confidence":68,"data_type":"double","method":"PYCNOM","representation":"A","state_id":11389,"uncertainty_type":"U","units":"m**3/kg","variable_id":35002,"variable_name":"VS","variable_role":"P"}]}],"date_added":"09/23/2021","phase_fields":[{"date_added":"09/23/2021","phase_field_id":6329,"phases":[{"phase_id":6683,"zero_phase_fraction":"false"}],"variable_id":"1"}],"phases":[{"date_added":"09/23/2021","phase_id":6683,"phase_name":"Liquid","type":"L"}],"regions":[{"date_added":"09/23/2021","phase_ids":[6683],"region_id":7117,"region_name":"Liquid","region_role":"Region","variable_id":"1"}],"specimen_ids":[12949,12952],"system_id":4941}]},{"citation":{"abstract":"Theoretisciie Grundlagen und Ursachen der Dichteanderungen -1vlef3verfahren - Versuchseinrichtung - Me/3- ergebnisse - Beziehu_ngen zwischen de:r Dichte und de:r atomaren Struktur der M etalle - Zusammenhange zwischen Partialdruckkurven, Aktivitatskurven und lsothermen des spezifischen Volumens - Allgeme:ine Beziehungen zwischen spezifischen V alumina und anderen physikalischen Eigenschaften.","authors":["Koniger, A.","Nagel, G."],"citation_id":6836,"citation_key":{"author1":"kon","author2":"nag","authorn":0,"date_added":"11/07/2019","year":1961},"citation_tag":[{"description":"Contains information relevant to alloys database","id":1,"name":"Alloys"}],"date_added":"11/07/2019","document_type":"article","journal_abbreviation":"Giesserei, Tech.-Wiss. Beih.","journal_fullname":"Giesserei, Technisch-Wissenschaftliche Beihefte, Giessereiwesen und Metallkunde","pages":"57--63","status":"approved","title":"Molten State Density Measurements of the Iron-a silicon and Iron-a aluminum System","volume":"31","year":1961},"compounds":[{"ambiguity_flag":"BNNN","cas_number":"7439896","charge":0,"compound_id":7532,"compound_name":[{"name":"iron","name_identifier":"2","preferred":1}],"date_added":"03/29/2019","formula_extended":"Fe","formula_hill":"Fe","inchi_key":"XEEYBQQBJWHFJM-UHFFFAOYSA-N","molecular_weight":55.845},{"ambiguity_flag":"BNNN","cas_number":"7440213","charge":0,"compound_id":10879,"compound_name":[{"name":"silicon","name_identifier":"45","preferred":1}],"date_added":"03/29/2019","formula_extended":"Si","formula_hill":"Si","inchi_key":"XUIMIQQOPSSXEZ-UHFFFAOYSA-N","molecular_weight":28.085},{"ambiguity_flag":"BNNN","cas_number":"7429905","charge":0,"compound_id":24088,"compound_name":[{"name":"aluminum","name_identifier":"13","preferred":1}],"date_added":"03/29/2019","formula_extended":"Al","formula_hill":"Al","inchi_key":"XAGFODPZIPBFFR-UHFFFAOYSA-N","molecular_weight":26.9815},{"ambiguity_flag":"BNNN","cas_number":"17778802","charge":0,"compound_id":21658,"compound_name":[{"name":"oxygen, atomic","name_identifier":"51","preferred":1},{"name":"oxygen, monatomic","name_identifier":"50","preferred":0}],"date_added":"03/29/2019","formula_extended":"O","formula_hill":"O","inchi_key":"QVGXLLKOCUKJST-UHFFFAOYSA-N","molecular_weight":15.999},{"ambiguity_flag":"BNNN","cas_number":"12385136","charge":0,"compound_id":21634,"compound_name":[{"name":"hydrogen, monatomic","name_identifier":"95","preferred":0},{"name":"hydrogen radical","name_identifier":"94","preferred":1},{"name":"hydrogen, atomic","name_identifier":"93","preferred":0}],"date_added":"03/29/2019","formula_extended":"H","formula_hill":"H","inchi_key":"YZCKVEUIGOORGS-UHFFFAOYSA-N","molecular_weight":1.008},{"ambiguity_flag":"BNNN","cas_number":"17778880","charge":0,"compound_id":29702,"compound_name":[{"name":"nitrogen, atomic","name_identifier":"92","preferred":1}],"date_added":"03/29/2019","formula_extended":"N","formula_hill":"N","inchi_key":"QJGQUHMNIGDVPM-UHFFFAOYSA-N","molecular_weight":14.007}],"journals":[{"abbreviated_name":"Giesserei, Tech.-Wiss. Beih.","date_added":"02/22/2019","issn_print":"0367-5386","journal_id":2687,"name":"Giesserei, Technisch-Wissenschaftliche Beihefte, Giessereiwesen und Metallkunde","url":"http://cassi.cas.org/publication.jsp?P=eCQtRPJo9AQyz133K_ll3zLPXfcr-WXfuaBfFz8oM-f-i4yphuehPzLPXfcr-WXfxEMVRHDk-7fU9heLBq8JhzLPXfcr-WXfuF5vPx_UsXr8nuZJC-h2BA","year_end":1966,"year_start":1949}],"specimens":[{"compound_ids":[7532],"date_added":"09/23/2021","description":{"initial":"not stated"},"name":"Fe1","specimen_id":13897},{"compound_ids":[10879],"date_added":"09/23/2021","description":{"initial":"not stated"},"name":"Si1","specimen_id":13898},{"compound_ids":[24088],"date_added":"09/23/2021","description":{"initial":"not stated"},"name":"Al1","specimen_id":13899},{"compound_ids":[7532,10879],"date_added":"09/23/2021","description":{"initial":"origin: synthesized by author,99.9 % (total),chemical analysis"},"impurity":[{"amount":0.032,"compound_id":21658,"representation":"%"},{"amount":0.0006,"compound_id":21634,"representation":"%"},{"amount":0.0036,"compound_id":29702,"representation":"%"}],"name":"1.84%","specimen_id":13900},{"compound_ids":[7532,10879,7532,10879],"date_added":"09/23/2021","name":"Fe 1.84% Si","parent_ids":[13897,13898,13900],"phase_purity":0.0,"single_crystal":"false","specimen_id":13901},{"compound_ids":[7532,10879],"date_added":"09/23/2021","name":"Fe - Si","parent_ids":[13897,13898],"phase_purity":0.0,"single_crystal":"false","specimen_id":13902},{"compound_ids":[10879],"date_added":"09/23/2021","name":"Si","parent_ids":[13898],"phase_purity":0.0,"single_crystal":"false","specimen_id":13903},{"compound_ids":[7532],"date_added":"09/23/2021","name":"Fe","parent_ids":[13897],"phase_purity":0.0,"single_crystal":"false","specimen_id":13904},{"compound_ids":[7532,24088],"date_added":"09/23/2021","name":"Fe-Al","parent_ids":[13897,13899],"phase_purity":0.0,"single_crystal":"false","specimen_id":13905}],"systems":[{"compound_ids":[7532,10879],"data_sets":[{"atmosphere":"argon","compiler":"MMK","contributor":"MMK","data":[{"data_values":[{"value":0.0184},{"value":0.0184},{"value":0.0184},{"value":0.0184},{"value":0.0184},{"value":0.0184},{"value":0.0184},{"value":0.0184},{"value":0.0184},{"value":0.0184}],"variable_id":37478},{"data_values":[{"value":1807.88},{"value":1824.02},{"value":1858.45},{"value":1887.51},{"value":1928.02},{"value":1977.94},{"value":2021.01},{"value":2031.89},{"value":2037.73},{"value":2043.1}],"variable_id":37479},{"data_values":[{"uncertainty":35.0118,"uncertainty_type":"uncertainty","value":7002.35},{"uncertainty":34.9688,"uncertainty_type":"uncertainty","value":6993.76},{"uncertainty":34.6542,"uncertainty_type":"uncertainty","value":6930.84},{"uncertainty":34.4088,"uncertainty_type":"uncertainty","value":6881.77},{"uncertainty":34.2014,"uncertainty_type":"uncertainty","value":6840.29},{"uncertainty":33.8468,"uncertainty_type":"uncertainty","value":6769.35},{"uncertainty":33.4506,"uncertainty_type":"uncertainty","value":6690.13},{"uncertainty":33.4202,"uncertainty_type":"uncertainty","value":6684.04},{"uncertainty":33.3128,"uncertainty_type":"uncertainty","value":6662.56},{"uncertainty":33.2396,"uncertainty_type":"uncertainty","value":6647.92}],"variable_id":37480}],"data_set_id":10702,"data_set_type":"G","date_added":"09/23/2021","description":"fig 4 1.84% Si","phase_fields":[6828],"regions":[7691],"states":[{"description":"LIQUID","phase_basis":"A","phase_id":7197,"region_id":7691,"specimen_id":13901,"state_id":12223,"state_role":"E"}],"variables":[{"component_compound_id":10879,"confidence":68,"data_type":"double","method":"True","representation":"A","temperature_scale":"N","uncertainty_type":"U","units":"D","variable_id":37478,"variable_name":"X","variable_role":"V"},{"confidence":68,"data_type":"double","method":"False","representation":"A","temperature_scale":"N","uncertainty_type":"U","units":"K","variable_id":37479,"variable_name":"T","variable_role":"V"},{"confidence":95,"data_type":"double","method":"ARCHIM","representation":"A","state_id":12223,"temperature_scale":"N","uncertainty_type":"U","units":"kg/m**3","variable_id":37480,"variable_name":"VDN","variable_role":"P"}]},{"atmosphere":"argon","compiler":"MMK","contributor":"MMK","data":[{"data_values":[{"value":0.0011},{"value":0.0011},{"value":0.0039},{"value":0.0039},{"value":0.0039},{"value":0.0393},{"value":0.0393},{"value":0.0393},{"value":0.0393},{"value":0.0393},{"value":0.0393}],"variable_id":37481},{"data_values":[{"value":1953.15},{"value":2021.84},{"value":1808.27},{"value":1823.44},{"value":1838.55},{"value":1879.51},{"value":1899.62},{"value":1913.97},{"value":1924.38},{"value":1933.17},{"value":1949.05}],"variable_id":37482},{"data_values":[{"uncertainty":34.5991,"uncertainty_type":"uncertainty","value":6919.83},{"uncertainty":34.1005,"uncertainty_type":"uncertainty","value":6820.11},{"uncertainty":35.3985,"uncertainty_type":"uncertainty","value":7079.69},{"uncertainty":35.3055,"uncertainty_type":"uncertainty","value":7061.1},{"uncertainty":35.1878,"uncertainty_type":"uncertainty","value":7037.57},{"uncertainty":34.0455,"uncertainty_type":"uncertainty","value":6809.1},{"uncertainty":33.9582,"uncertainty_type":"uncertainty","value":6791.64},{"uncertainty":33.8041,"uncertainty_type":"uncertainty","value":6760.82},{"uncertainty":33.6968,"uncertainty_type":"uncertainty","value":6739.36},{"uncertainty":33.6046,"uncertainty_type":"uncertainty","value":6720.93},{"uncertainty":33.5488,"uncertainty_type":"uncertainty","value":6709.76}],"variable_id":37483}],"data_set_id":10703,"data_set_type":"G","date_added":"09/23/2021","description":"fig 4","phase_fields":[6828],"regions":[7691],"states":[{"description":"LIQUID","phase_basis":"A","phase_id":7197,"region_id":7691,"specimen_id":13902,"state_id":12224,"state_role":"E"}],"variables":[{"component_compound_id":10879,"confidence":68,"data_type":"double","method":"True","representation":"A","temperature_scale":"N","uncertainty_type":"U","units":"D","variable_id":37481,"variable_name":"X","variable_role":"V"},{"confidence":68,"data_type":"double","method":"False","representation":"A","temperature_scale":"N","uncertainty_type":"U","units":"K","variable_id":37482,"variable_name":"T","variable_role":"V"},{"confidence":95,"data_type":"double","method":"ARCHIM","representation":"A","state_id":12224,"temperature_scale":"N","uncertainty_type":"U","units":"kg/m**3","variable_id":37483,"variable_name":"VDN","variable_role":"P"}]},{"atmosphere":"argon","compiler":"MMK","contributor":"MMK","data":[{"data_values":[{"value":0.002824},{"value":0.008892},{"value":0.03605},{"value":0.072895},{"value":0.07679},{"value":0.214679},{"value":0.003025},{"value":0.008737},{"value":0.036159},{"value":0.073113},{"value":0.07668},{"value":0.214666},{"value":0.002914},{"value":0.00859},{"value":0.03615},{"value":0.073175},{"value":0.076689},{"value":0.214669}],"variable_id":37484},{"data_values":[{"value":1973.15},{"value":1973.15},{"value":1973.15},{"value":1973.15},{"value":1973.15},{"value":1973.15},{"value":1873.15},{"value":1873.15},{"value":1873.15},{"value":1873.15},{"value":1873.15},{"value":1873.15},{"value":1833.15},{"value":1833.15},{"value":1833.15},{"value":1833.15},{"value":1833.15},{"value":1833.15}],"variable_id":37485},{"data_values":[{"uncertainty":7.25728e-07,"uncertainty_type":"uncertainty","value":0.000145146},{"uncertainty":7.29109e-07,"uncertainty_type":"uncertainty","value":0.000145822},{"uncertainty":7.38184e-07,"uncertainty_type":"uncertainty","value":0.000147637},{"uncertainty":7.47545e-07,"uncertainty_type":"uncertainty","value":0.000149509},{"uncertainty":7.48768e-07,"uncertainty_type":"uncertainty","value":0.000149754},{"uncertainty":7.86264e-07,"uncertainty_type":"uncertainty","value":0.000157253},{"uncertainty":7.11449e-07,"uncertainty_type":"uncertainty","value":0.00014229},{"uncertainty":7.14831e-07,"uncertainty_type":"uncertainty","value":0.000142966},{"uncertainty":7.23666e-07,"uncertainty_type":"uncertainty","value":0.000144733},{"uncertainty":7.33666e-07,"uncertainty_type":"uncertainty","value":0.000146733},{"uncertainty":7.34256e-07,"uncertainty_type":"uncertainty","value":0.000146851},{"uncertainty":7.76108e-07,"uncertainty_type":"uncertainty","value":0.000155222},{"uncertainty":7.05928e-07,"uncertainty_type":"uncertainty","value":0.000141186},{"uncertainty":7.09288e-07,"uncertainty_type":"uncertainty","value":0.000141857},{"uncertainty":7.18477e-07,"uncertainty_type":"uncertainty","value":0.000143695},{"uncertainty":7.27718e-07,"uncertainty_type":"uncertainty","value":0.000145544},{"uncertainty":7.28962e-07,"uncertainty_type":"uncertainty","value":0.000145792},{"uncertainty":7.70142e-07,"uncertainty_type":"uncertainty","value":0.000154028}],"variable_id":37486}],"data_set_id":10704,"data_set_type":"G","date_added":"09/23/2021","description":"fig 6","phase_fields":[6828],"regions":[7691],"states":[{"description":"LIQUID","phase_id":7197,"region_id":7691,"specimen_id":13902,"state_id":12225,"state_role":"E"}],"variables":[{"component_compound_id":10879,"confidence":68,"data_type":"double","method":"True","representation":"A","temperature_scale":"N","uncertainty_type":"U","units":"D","variable_id":37484,"variable_name":"X","variable_role":"V"},{"confidence":68,"data_type":"double","method":"False","representation":"A","temperature_scale":"N","uncertainty_type":"U","units":"K","variable_id":37485,"variable_name":"T","variable_role":"V"},{"confidence":95,"data_type":"double","method":"ARCHIM","representation":"A","state_id":12225,"temperature_scale":"N","uncertainty_type":"U","units":"m**3/kg","variable_id":37486,"variable_name":"VS","variable_role":"P"}]}],"date_added":"09/23/2021","phase_fields":[{"date_added":"09/23/2021","phase_field_id":6828,"phases":[{"phase_id":7197,"zero_phase_fraction":"false"}],"variable_id":"1"}],"phases":[{"date_added":"09/23/2021","phase_id":7197,"phase_name":"Liquid","type":"L"}],"regions":[{"date_added":"09/23/2021","phase_ids":[7197],"region_id":7691,"region_name":"Liquid","region_role":"Region","variable_id":"1"}],"specimen_ids":[13897,13898,13900,13901,13902],"system_id":5317},{"compound_ids":[10879],"data_sets":[{"atmosphere":"argon","compiler":"MMK","contributor":"MMK","data":[{"data_values":[{"value":1821.96},{"value":1842.18},{"value":1872.72},{"value":1892.29}],"variable_id":37487},{"data_values":[{"uncertainty":35.7671,"uncertainty_type":"uncertainty","value":7153.42},{"uncertainty":35.5161,"uncertainty_type":"uncertainty","value":7103.22},{"uncertainty":35.5122,"uncertainty_type":"uncertainty","value":7102.45},{"uncertainty":35.253,"uncertainty_type":"uncertainty","value":7050.6}],"variable_id":37488}],"data_set_id":10705,"data_set_type":"G","date_added":"09/23/2021","description":"fig 4","phase_fields":[6829],"regions":[7692],"states":[{"description":"LIQUID","phase_basis":"A","phase_id":7198,"region_id":7692,"specimen_id":13903,"state_id":12226,"state_role":"E"}],"variables":[{"confidence":68,"data_type":"double","method":"False","representation":"A","temperature_scale":"N","uncertainty_type":"U","units":"K","variable_id":37487,"variable_name":"T","variable_role":"V"},{"confidence":95,"data_type":"double","method":"ARCHIM","representation":"A","state_id":12226,"temperature_scale":"N","uncertainty_type":"U","units":"kg/m**3","variable_id":37488,"variable_name":"VDN","variable_role":"P"}]}],"date_added":"09/23/2021","phase_fields":[{"date_added":"09/23/2021","phase_field_id":6829,"phases":[{"phase_id":7198,"zero_phase_fraction":"false"}],"variable_id":"1"}],"phases":[{"date_added":"09/23/2021","phase_id":7198,"phase_name":"Liquid","type":"L"}],"regions":[{"date_added":"09/23/2021","phase_ids":[7198],"region_id":7692,"region_name":"Liquid","region_role":"Region","variable_id":"1"}],"specimen_ids":[13898,13903],"system_id":5318},{"compound_ids":[7532],"data_sets":[{"atmosphere":"argon","compiler":"MMK","contributor":"MMK","data":[{"data_values":[{"value":1973.15},{"value":1873.15},{"value":1833.15}],"variable_id":37489},{"data_values":[{"uncertainty":7.20854e-07,"uncertainty_type":"uncertainty","value":0.000144171},{"uncertainty":7.06151e-07,"uncertainty_type":"uncertainty","value":0.00014123},{"uncertainty":7.0085e-07,"uncertainty_type":"uncertainty","value":0.00014017}],"variable_id":37490}],"data_set_id":10706,"data_set_type":"G","date_added":"09/23/2021","description":"fig 6","phase_fields":[6830],"regions":[7693],"states":[{"description":"LIQUID","phase_basis":"A","phase_id":7199,"region_id":7693,"specimen_id":13904,"state_id":12227,"state_role":"E"}],"variables":[{"confidence":68,"data_type":"double","method":"False","representation":"A","temperature_scale":"N","uncertainty_type":"U","units":"K","variable_id":37489,"variable_name":"T","variable_role":"V"},{"confidence":95,"data_type":"double","method":"ARCHIM","representation":"A","state_id":12227,"temperature_scale":"N","uncertainty_type":"U","units":"m**3/kg","variable_id":37490,"variable_name":"VS","variable_role":"P"}]},{"atmosphere":"argon","compiler":"MMK","contributor":"MMK","data":[{"data_values":[{"value":1823.8},{"value":1844.68},{"value":1873.78},{"value":1913.7}],"variable_id":37491},{"data_values":[{"uncertainty":35.7654,"uncertainty_type":"uncertainty","value":7153.07},{"uncertainty":35.5043,"uncertainty_type":"uncertainty","value":7100.86},{"uncertainty":35.5163,"uncertainty_type":"uncertainty","value":7103.27},{"uncertainty":35.1065,"uncertainty_type":"uncertainty","value":7021.3}],"variable_id":37492}],"data_set_id":10707,"data_set_type":"G","date_added":"09/23/2021","description":"fig 8","phase_fields":[6830],"regions":[7693],"states":[{"description":"LIQUID","phase_basis":"A","phase_id":7199,"region_id":7693,"specimen_id":13904,"state_id":12228,"state_role":"E"}],"variables":[{"confidence":68,"data_type":"double","method":"False","representation":"A","temperature_scale":"N","uncertainty_type":"U","units":"K","variable_id":37491,"variable_name":"T","variable_role":"V"},{"confidence":95,"data_type":"double","method":"ARCHIM","representation":"A","state_id":12228,"temperature_scale":"N","uncertainty_type":"U","units":"kg/m**3","variable_id":37492,"variable_name":"VDN","variable_role":"P"}]}],"date_added":"09/23/2021","phase_fields":[{"date_added":"09/23/2021","phase_field_id":6830,"phases":[{"phase_id":7199,"zero_phase_fraction":"false"}],"variable_id":"1"}],"phases":[{"date_added":"09/23/2021","phase_id":7199,"phase_name":"Liquid","type":"L"}],"regions":[{"date_added":"09/23/2021","phase_ids":[7199],"region_id":7693,"region_name":"Liquid","region_role":"Region","variable_id":"1"}],"specimen_ids":[13897,13904],"system_id":5319},{"compound_ids":[7532,24088],"data_sets":[{"atmosphere":"argon","compiler":"MMK","contributor":"MMK","data":[{"data_values":[{"value":0.0002},{"value":0.0002},{"value":0.0002},{"value":0.0002},{"value":0.0002},{"value":0.0015},{"value":0.0015},{"value":0.0015},{"value":0.0015}],"variable_id":37493},{"data_values":[{"value":1829.35},{"value":1859.48},{"value":1873.22},{"value":1919.56},{"value":1952.91},{"value":1824.37},{"value":1864.65},{"value":1928.44},{"value":1983.44}],"variable_id":37494},{"data_values":[{"uncertainty":35.6983,"uncertainty_type":"uncertainty","value":7139.65},{"uncertainty":35.303,"uncertainty_type":"uncertainty","value":7060.6},{"uncertainty":35.2047,"uncertainty_type":"uncertainty","value":7040.94},{"uncertainty":34.757,"uncertainty_type":"uncertainty","value":6951.4},{"uncertainty":34.504,"uncertainty_type":"uncertainty","value":6900.79},{"uncertainty":35.2436,"uncertainty_type":"uncertainty","value":7048.71},{"uncertainty":34.8971,"uncertainty_type":"uncertainty","value":6979.42},{"uncertainty":34.5503,"uncertainty_type":"uncertainty","value":6910.06},{"uncertainty":33.9381,"uncertainty_type":"uncertainty","value":6787.62}],"variable_id":37495}],"data_set_id":10708,"data_set_type":"G","date_added":"09/23/2021","description":"fig 8","phase_fields":[6831],"regions":[7694],"states":[{"description":"LIQUID","phase_basis":"A","phase_id":7200,"region_id":7694,"specimen_id":13905,"state_id":12229,"state_role":"E"}],"variables":[{"component_compound_id":24088,"confidence":68,"data_type":"double","method":"True","representation":"A","temperature_scale":"N","uncertainty_type":"U","units":"D","variable_id":37493,"variable_name":"X","variable_role":"V"},{"confidence":68,"data_type":"double","method":"False","representation":"A","temperature_scale":"N","uncertainty_type":"U","units":"K","variable_id":37494,"variable_name":"T","variable_role":"V"},{"confidence":95,"data_type":"double","method":"ARCHIM","representation":"A","state_id":12229,"temperature_scale":"N","uncertainty_type":"U","units":"kg/m**3","variable_id":37495,"variable_name":"VDN","variable_role":"P"}]}],"date_added":"09/23/2021","phase_fields":[{"date_added":"09/23/2021","phase_field_id":6831,"phases":[{"phase_id":7200,"zero_phase_fraction":"false"}],"variable_id":"1"}],"phases":[{"date_added":"09/23/2021","phase_id":7200,"phase_name":"Liquid","type":"L"}],"regions":[{"date_added":"09/23/2021","phase_ids":[7200],"region_id":7694,"region_name":"Liquid","region_role":"Region","variable_id":"1"}],"specimen_ids":[13897,13899,13905],"system_id":5320}]},{"citation":{"abstract":"On etudie la variation du volume specifique en fonction de la temperature a i`etat. liquide, a partir d`une temperature voisine de celle de la fusion.","authors":["Lucas, L. D.","Urbain, G."],"citation_id":7285,"citation_key":{"author1":"luc","author2":"urb","authorn":0,"date_added":"10/22/2019","year":1962},"citation_tag":[{"description":"Contains information relevant to alloys database","id":1,"name":"Alloys"}],"date_added":"10/22/2019","document_type":"article","journal_abbreviation":"C. R. Acad. Sci.","journal_fullname":"Les Comptes Rendus de l'Academie des sciences","pages":"2414--2416","status":"approved","title":"Densite du silicium, du germanium, de l`antimoine et du bismuth a l`etat liquide.","volume":"225","year":1962},"compounds":[{"ambiguity_flag":"BNNN","cas_number":"7440213","charge":0,"compound_id":10879,"compound_name":[{"name":"silicon","name_identifier":"45","preferred":1}],"date_added":"03/29/2019","formula_extended":"Si","formula_hill":"Si","inchi_key":"XUIMIQQOPSSXEZ-UHFFFAOYSA-N","molecular_weight":28.085},{"ambiguity_flag":"BNNN","cas_number":"7440564","charge":0,"compound_id":10891,"compound_name":[{"name":"germanium","name_identifier":"100","preferred":1}],"date_added":"03/29/2019","formula_extended":"Ge","formula_hill":"Ge","inchi_key":"GNPVGFCGXDBREM-UHFFFAOYSA-N","molecular_weight":72.63},{"ambiguity_flag":"BNNN","cas_number":"7440360","charge":0,"compound_id":24094,"compound_name":[{"name":"antimony","name_identifier":"1","preferred":1}],"date_added":"03/29/2019","formula_extended":"Sb","formula_hill":"Sb","inchi_key":"WATWJIUSRGPENY-UHFFFAOYSA-N","molecular_weight":121.76},{"ambiguity_flag":"BNNN","cas_number":"7440699","charge":0,"compound_id":24096,"compound_name":[{"name":"bismuth","name_identifier":"4","preferred":1}],"date_added":"03/29/2019","formula_extended":"Bi","formula_hill":"Bi","inchi_key":"JCXGWMGPZLAOME-UHFFFAOYSA-N","molecular_weight":208.98}],"journals":[{"abbreviated_name":"C. R. Acad. Sci.","date_added":"04/05/2011","journal_id":1221,"name":"Les Comptes Rendus de l'Academie des sciences"}],"specimens":[{"compound_ids":[10879],"date_added":"09/23/2021","description":{"initial":"not stated,99.9 % (total),"},"name":"Si1","specimen_id":14778},{"compound_ids":[10891],"date_added":"09/23/2021","description":{"initial":"not stated,99.995 % (total),"},"name":"Ge1","specimen_id":14779},{"compound_ids":[24094],"date_added":"09/23/2021","description":{"initial":"not stated,99.6 % (total),"},"name":"Sb1","specimen_id":14780},{"compound_ids":[24096],"date_added":"09/23/2021","description":{"initial":"not stated,99.98 % (total),"},"name":"Bi1","specimen_id":14781},{"compound_ids":[10879],"date_added":"09/23/2021","name":"Si","parent_ids":[14778],"phase_purity":0.0,"single_crystal":"false","specimen_id":14782},{"compound_ids":[10891],"date_added":"09/23/2021","name":"Ge","parent_ids":[14779],"phase_purity":0.0,"single_crystal":"false","specimen_id":14783},{"compound_ids":[24094],"date_added":"09/23/2021","name":"Sb","parent_ids":[14780],"phase_purity":0.0,"single_crystal":"false","specimen_id":14784},{"compound_ids":[24096],"date_added":"09/23/2021","name":"Bi","parent_ids":[14781],"phase_purity":0.0,"single_crystal":"false","specimen_id":14785}],"systems":[{"compound_ids":[10879],"data_sets":[{"atmosphere":"argon","compiler":"RCD","contributor":"XXX","data":[{"data_values":[{"value":101.325}],"variable_id":40045},{"data_values":[{"value":1728.15},{"value":1737.15},{"value":1743.15},{"value":1739.15},{"value":1746.15},{"value":1774.15},{"value":1803.15},{"value":1844.15},{"value":1868.15},{"value":1906.15}],"variable_id":40046},{"data_values":[{"uncertainty":3.979e-06,"uncertainty_type":"uncertainty","value":0.0003979},{"uncertainty":3.975e-06,"uncertainty_type":"uncertainty","value":0.0003975},{"uncertainty":3.976e-06,"uncertainty_type":"uncertainty","value":0.0003976},{"uncertainty":4.002e-06,"uncertainty_type":"uncertainty","value":0.0004002},{"uncertainty":4.003e-06,"uncertainty_type":"uncertainty","value":0.0004003},{"uncertainty":4.015e-06,"uncertainty_type":"uncertainty","value":0.0004015},{"uncertainty":4.024e-06,"uncertainty_type":"uncertainty","value":0.0004024},{"uncertainty":4.057e-06,"uncertainty_type":"uncertainty","value":0.0004057},{"uncertainty":4.06e-06,"uncertainty_type":"uncertainty","value":0.000406},{"uncertainty":4.082e-06,"uncertainty_type":"uncertainty","value":0.0004082}],"variable_id":40047}],"data_set_id":11445,"data_set_type":"G","date_added":"09/23/2021","description":"Fig 1","phase_fields":[7295],"regions":[8249],"states":[{"description":"LIQUID","phase_id":7717,"region_id":8249,"specimen_id":14782,"state_id":13106,"state_role":"E"}],"variables":[{"confidence":68,"data_type":"double","method":"True","representation":"A","uncertainty_type":"U","units":"kPa","variable_id":40045,"variable_name":"P","variable_role":"V","variable_type":"fixed"},{"confidence":68,"data_type":"double","method":"False","representation":"A","uncertainty_type":"U","units":"K","variable_id":40046,"variable_name":"T","variable_role":"V"},{"confidence":68,"data_type":"double","method":"BUBBLEP","representation":"A","state_id":13106,"uncertainty_type":"U","units":"m**3/kg","variable_id":40047,"variable_name":"VS","variable_role":"P"}]},{"atmosphere":"argon","compiler":"RCD","contributor":"XXX","data":[{"data_values":[{"value":101.325}],"variable_id":40048},{"data_values":[{"uncertainty":1,"uncertainty_type":"uncertainty","value":1683.15}],"variable_id":40049}],"data_set_id":11446,"data_set_type":"Y","date_added":"09/23/2021","description":"Pg. 2415 Si melt","lines":[1454],"phase_fields":[7296],"states":[{"description":"LIQUID","phase_id":7717,"region_id":8249,"specimen_id":14782,"state_id":13107,"state_role":"E"},{"description":"Crystal","phase_id":7718,"region_id":8250,"specimen_id":14782,"state_id":13108,"state_role":"E"}],"variables":[{"confidence":68,"data_type":"double","method":"True","representation":"A","uncertainty_type":"U","units":"kPa","variable_id":40048,"variable_name":"P","variable_role":"V","variable_type":"fixed"},{"confidence":68,"data_type":"double","method":"DTA","representation":"A","uncertainty_type":"U","units":"K","variable_id":40049,"variable_name":"TMN","variable_role":"P","variable_type":"fixed"}]}],"date_added":"09/23/2021","lines":[{"date_added":"09/23/2021","line_id":1454,"line_name":"Liquid->Crystal","region_ids":[8249,8250],"variable_id":"1"}],"phase_fields":[{"date_added":"09/23/2021","phase_field_id":7295,"phases":[{"phase_id":7717,"zero_phase_fraction":"false"}],"variable_id":"1"},{"date_added":"09/23/2021","phase_field_id":7296,"phases":[{"phase_id":7717,"zero_phase_fraction":"false"},{"phase_id":7718,"zero_phase_fraction":"true"}],"variable_id":"2"}],"phases":[{"date_added":"09/23/2021","phase_id":7717,"phase_name":"Liquid","type":"L"},{"date_added":"09/23/2021","phase_id":7718,"phase_name":"Crystal","type":"C"}],"regions":[{"date_added":"09/23/2021","phase_ids":[7717],"region_id":8249,"region_name":"Liquid","region_role":"Region","variable_id":"1"},{"date_added":"09/23/2021","phase_ids":[7718],"region_id":8250,"region_name":"Crystal","region_role":"Region","variable_id":"2"}],"specimen_ids":[14778,14782],"system_id":5678},{"compound_ids":[10891],"data_sets":[{"atmosphere":"argon","compiler":"RCD","contributor":"XXX","data":[{"data_values":[{"value":101.325}],"variable_id":40050},{"data_values":[{"value":1239.15},{"value":1250.15},{"value":1254.15},{"value":1270.15},{"value":1331.15},{"value":1344.15},{"value":1359.15},{"value":1474.15},{"value":1548.15},{"value":1600.15},{"value":1682.15},{"value":1715.15},{"value":1782.15},{"value":1797.15},{"value":1805.15},{"value":1863.15},{"value":1903.15}],"variable_id":40051},{"data_values":[{"uncertainty":1.831e-06,"uncertainty_type":"uncertainty","value":0.0001831},{"uncertainty":1.837e-06,"uncertainty_type":"uncertainty","value":0.0001837},{"uncertainty":1.833e-06,"uncertainty_type":"uncertainty","value":0.0001833},{"uncertainty":1.836e-06,"uncertainty_type":"uncertainty","value":0.0001836},{"uncertainty":1.838e-06,"uncertainty_type":"uncertainty","value":0.0001838},{"uncertainty":1.838e-06,"uncertainty_type":"uncertainty","value":0.0001838},{"uncertainty":1.841e-06,"uncertainty_type":"uncertainty","value":0.0001841},{"uncertainty":1.863e-06,"uncertainty_type":"uncertainty","value":0.0001863},{"uncertainty":1.88e-06,"uncertainty_type":"uncertainty","value":0.000188},{"uncertainty":1.887e-06,"uncertainty_type":"uncertainty","value":0.0001887},{"uncertainty":1.901e-06,"uncertainty_type":"uncertainty","value":0.0001901},{"uncertainty":1.907e-06,"uncertainty_type":"uncertainty","value":0.0001907},{"uncertainty":1.914e-06,"uncertainty_type":"uncertainty","value":0.0001914},{"uncertainty":1.917e-06,"uncertainty_type":"uncertainty","value":0.0001917},{"uncertainty":1.928e-06,"uncertainty_type":"uncertainty","value":0.0001928},{"uncertainty":1.932e-06,"uncertainty_type":"uncertainty","value":0.0001932},{"uncertainty":1.944e-06,"uncertainty_type":"uncertainty","value":0.0001944}],"variable_id":40052}],"data_set_id":11447,"data_set_type":"G","date_added":"09/23/2021","description":"Fig 2","phase_fields":[7297],"regions":[8251],"states":[{"description":"LIQUID","phase_id":7719,"region_id":8251,"specimen_id":14783,"state_id":13109,"state_role":"E"}],"variables":[{"confidence":68,"data_type":"double","method":"True","representation":"A","uncertainty_type":"U","units":"kPa","variable_id":40050,"variable_name":"P","variable_role":"V","variable_type":"fixed"},{"confidence":68,"data_type":"double","method":"False","representation":"A","uncertainty_type":"U","units":"K","variable_id":40051,"variable_name":"T","variable_role":"V"},{"confidence":68,"data_type":"double","method":"BUBBLEP","representation":"A","state_id":13109,"uncertainty_type":"U","units":"m**3/kg","variable_id":40052,"variable_name":"VS","variable_role":"P"}]},{"atmosphere":"argon","compiler":"RCD","contributor":"XXX","data":[{"data_values":[{"value":101.325}],"variable_id":40053},{"data_values":[{"uncertainty":0.5,"uncertainty_type":"uncertainty","value":1207.15}],"variable_id":40054}],"data_set_id":11448,"data_set_type":"Y","date_added":"09/23/2021","description":"Pg. 2415 Ge melt","lines":[1455],"phase_fields":[7298],"states":[{"description":"LIQUID","phase_id":7719,"region_id":8251,"specimen_id":14783,"state_id":13110,"state_role":"E"},{"description":"Crystal","phase_id":7720,"region_id":8252,"specimen_id":14783,"state_id":13111,"state_role":"E"}],"variables":[{"confidence":68,"data_type":"double","method":"True","representation":"A","uncertainty_type":"U","units":"kPa","variable_id":40053,"variable_name":"P","variable_role":"V","variable_type":"fixed"},{"confidence":68,"data_type":"double","method":"DTA","representation":"A","uncertainty_type":"U","units":"K","variable_id":40054,"variable_name":"TMN","variable_role":"P","variable_type":"fixed"}]}],"date_added":"09/23/2021","lines":[{"date_added":"09/23/2021","line_id":1455,"line_name":"Liquid->Crystal","region_ids":[8251,8252],"variable_id":"1"}],"phase_fields":[{"date_added":"09/23/2021","phase_field_id":7297,"phases":[{"phase_id":7719,"zero_phase_fraction":"false"}],"variable_id":"1"},{"date_added":"09/23/2021","phase_field_id":7298,"phases":[{"phase_id":7719,"zero_phase_fraction":"false"},{"phase_id":7720,"zero_phase_fraction":"true"}],"variable_id":"2"}],"phases":[{"date_added":"09/23/2021","phase_id":7719,"phase_name":"Liquid","type":"L"},{"date_added":"09/23/2021","phase_id":7720,"phase_name":"Crystal","type":"C"}],"regions":[{"date_added":"09/23/2021","phase_ids":[7719],"region_id":8251,"region_name":"Liquid","region_role":"Region","variable_id":"1"},{"date_added":"09/23/2021","phase_ids":[7720],"region_id":8252,"region_name":"Crystal","region_role":"Region","variable_id":"2"}],"specimen_ids":[14779,14783],"system_id":5679},{"compound_ids":[24094],"data_sets":[{"atmosphere":"argon","compiler":"RCD","contributor":"XXX","data":[{"data_values":[{"value":101.325}],"variable_id":40055},{"data_values":[{"value":931.15},{"value":948.15},{"value":954.15},{"value":974.15},{"value":983.15},{"value":991.15},{"value":999.15},{"value":1013.15},{"value":1022.15},{"value":1033.15},{"value":1053.15},{"value":1061.15},{"value":1082.15},{"value":1087.15},{"value":1094.15},{"value":1103.15},{"value":1118.15},{"value":1133.15},{"value":1145.15},{"value":1157.15},{"value":1177.15},{"value":1183.15},{"value":1224.15},{"value":1255.15},{"value":1271.15},{"value":1276.15},{"value":1393.15}],"variable_id":40056},{"data_values":[{"uncertainty":1.55e-06,"uncertainty_type":"uncertainty","value":0.000155},{"uncertainty":1.554e-06,"uncertainty_type":"uncertainty","value":0.0001554},{"uncertainty":1.553e-06,"uncertainty_type":"uncertainty","value":0.0001553},{"uncertainty":1.556e-06,"uncertainty_type":"uncertainty","value":0.0001556},{"uncertainty":1.561e-06,"uncertainty_type":"uncertainty","value":0.0001561},{"uncertainty":1.563e-06,"uncertainty_type":"uncertainty","value":0.0001563},{"uncertainty":1.561e-06,"uncertainty_type":"uncertainty","value":0.0001561},{"uncertainty":1.565e-06,"uncertainty_type":"uncertainty","value":0.0001565},{"uncertainty":1.563e-06,"uncertainty_type":"uncertainty","value":0.0001563},{"uncertainty":1.567e-06,"uncertainty_type":"uncertainty","value":0.0001567},{"uncertainty":1.565e-06,"uncertainty_type":"uncertainty","value":0.0001565},{"uncertainty":1.568e-06,"uncertainty_type":"uncertainty","value":0.0001568},{"uncertainty":1.575e-06,"uncertainty_type":"uncertainty","value":0.0001575},{"uncertainty":1.573e-06,"uncertainty_type":"uncertainty","value":0.0001573},{"uncertainty":1.573e-06,"uncertainty_type":"uncertainty","value":0.0001573},{"uncertainty":1.574e-06,"uncertainty_type":"uncertainty","value":0.0001574},{"uncertainty":1.582e-06,"uncertainty_type":"uncertainty","value":0.0001582},{"uncertainty":1.577e-06,"uncertainty_type":"uncertainty","value":0.0001577},{"uncertainty":1.58e-06,"uncertainty_type":"uncertainty","value":0.000158},{"uncertainty":1.585e-06,"uncertainty_type":"uncertainty","value":0.0001585},{"uncertainty":1.591e-06,"uncertainty_type":"uncertainty","value":0.0001591},{"uncertainty":1.588e-06,"uncertainty_type":"uncertainty","value":0.0001588},{"uncertainty":1.592e-06,"uncertainty_type":"uncertainty","value":0.0001592},{"uncertainty":1.601e-06,"uncertainty_type":"uncertainty","value":0.0001601},{"uncertainty":1.603e-06,"uncertainty_type":"uncertainty","value":0.0001603},{"uncertainty":1.6e-06,"uncertainty_type":"uncertainty","value":0.00016},{"uncertainty":1.618e-06,"uncertainty_type":"uncertainty","value":0.0001618}],"variable_id":40057}],"data_set_id":11449,"data_set_type":"G","date_added":"09/23/2021","description":"Fig 3","phase_fields":[7299],"regions":[8253],"states":[{"description":"LIQUID","phase_id":7721,"region_id":8253,"specimen_id":14784,"state_id":13112,"state_role":"E"}],"variables":[{"confidence":68,"data_type":"double","method":"True","representation":"A","uncertainty_type":"U","units":"kPa","variable_id":40055,"variable_name":"P","variable_role":"V","variable_type":"fixed"},{"confidence":68,"data_type":"double","method":"False","representation":"A","uncertainty_type":"U","units":"K","variable_id":40056,"variable_name":"T","variable_role":"V"},{"confidence":68,"data_type":"double","method":"BUBBLEP","representation":"A","state_id":13112,"uncertainty_type":"U","units":"m**3/kg","variable_id":40057,"variable_name":"VS","variable_role":"P"}]}],"date_added":"09/23/2021","phase_fields":[{"date_added":"09/23/2021","phase_field_id":7299,"phases":[{"phase_id":7721,"zero_phase_fraction":"false"}],"variable_id":"1"}],"phases":[{"date_added":"09/23/2021","phase_id":7721,"phase_name":"Liquid","type":"L"}],"regions":[{"date_added":"09/23/2021","phase_ids":[7721],"region_id":8253,"region_name":"Liquid","region_role":"Region","variable_id":"1"}],"specimen_ids":[14780,14784],"system_id":5680},{"compound_ids":[24096],"data_sets":[{"atmosphere":"argon","compiler":"RCD","contributor":"XXX","data":[{"data_values":[{"value":101.325}],"variable_id":40058},{"data_values":[{"value":598.15},{"value":638.15},{"value":649.15},{"value":685.15},{"value":697.15},{"value":704.15},{"value":714.15},{"value":726.15},{"value":717.15},{"value":690.15},{"value":772.15},{"value":792.15},{"value":835.15},{"value":901.15},{"value":914.15},{"value":886.15},{"value":903.15},{"value":911.15},{"value":903.15},{"value":911.15},{"value":951.15},{"value":975.15},{"value":989.15},{"value":995.15},{"value":1011.15},{"value":1053.15},{"value":1109.15},{"value":1144.15},{"value":1207.15},{"value":1272.15},{"value":1283.15}],"variable_id":40059},{"data_values":[{"uncertainty":9.98e-07,"uncertainty_type":"uncertainty","value":9.98e-05},{"uncertainty":1.005e-06,"uncertainty_type":"uncertainty","value":0.0001005},{"uncertainty":1.005e-06,"uncertainty_type":"uncertainty","value":0.0001005},{"uncertainty":1.011e-06,"uncertainty_type":"uncertainty","value":0.0001011},{"uncertainty":1.01e-06,"uncertainty_type":"uncertainty","value":0.000101},{"uncertainty":1.012e-06,"uncertainty_type":"uncertainty","value":0.0001012},{"uncertainty":1.013e-06,"uncertainty_type":"uncertainty","value":0.0001013},{"uncertainty":1.016e-06,"uncertainty_type":"uncertainty","value":0.0001016},{"uncertainty":1.017e-06,"uncertainty_type":"uncertainty","value":0.0001017},{"uncertainty":1.015e-06,"uncertainty_type":"uncertainty","value":0.0001015},{"uncertainty":1.022e-06,"uncertainty_type":"uncertainty","value":0.0001022},{"uncertainty":1.026e-06,"uncertainty_type":"uncertainty","value":0.0001026},{"uncertainty":1.031e-06,"uncertainty_type":"uncertainty","value":0.0001031},{"uncertainty":1.031e-06,"uncertainty_type":"uncertainty","value":0.0001031},{"uncertainty":1.034e-06,"uncertainty_type":"uncertainty","value":0.0001034},{"uncertainty":1.037e-06,"uncertainty_type":"uncertainty","value":0.0001037},{"uncertainty":1.044e-06,"uncertainty_type":"uncertainty","value":0.0001044},{"uncertainty":1.042e-06,"uncertainty_type":"uncertainty","value":0.0001042},{"uncertainty":1.039e-06,
