Repository: ScottTownsendNIST/NIST-alloy-data-API

===============

NIST alloy data
===============

Contact: `Boris Wilthan`_

Identifier: `doi:10.18434/M32153`_

For more information, please visit us at https://trc.nist.gov/metals_data

Description
-----------

The NIST Alloy data Application Programming Interface (API) provides access to thermophysical property data with a focus on unary, binary, and ternary metal systems with a programmatic interface. This interface may be accessed through a fully RESTful web service. This archive contains examples of programmatic interfaces with specific search parameters for example data retrievals.

File: code_examples/python/alloys-api-python-examples/Test.json (part 29 of 43)
{"uncertainty":49.26,"uncertainty_type":"uncertainty","value":1642},{"uncertainty":46.17,"uncertainty_type":"uncertainty","value":1539},{"uncertainty":50.34,"uncertainty_type":"uncertainty","value":1678},{"uncertainty":47.94,"uncertainty_type":"uncertainty","value":1598},{"uncertainty":51.78,"uncertainty_type":"uncertainty","value":1726},{"uncertainty":48.9,"uncertainty_type":"uncertainty","value":1630},{"uncertainty":50.13,"uncertainty_type":"uncertainty","value":1671},{"uncertainty":51.45,"uncertainty_type":"uncertainty","value":1715},{"uncertainty":53.49,"uncertainty_type":"uncertainty","value":1783},{"uncertainty":52.44,"uncertainty_type":"uncertainty","value":1748},{"uncertainty":56.1,"uncertainty_type":"uncertainty","value":1870},{"uncertainty":53.34,"uncertainty_type":"uncertainty","value":1778},{"uncertainty":56.97,"uncertainty_type":"uncertainty","value":1899},{"uncertainty":8.52,"uncertainty_type":"uncertainty","value":284},{"uncertainty":9.75,"uncertainty_type":"uncertainty","value":325},{"uncertainty":13.89,"uncertainty_type":"uncertainty","value":463},{"uncertainty":15.66,"uncertainty_type":"uncertainty","value":522},{"uncertainty":17.55,"uncertainty_type":"uncertainty","value":585},{"uncertainty":19.95,"uncertainty_type":"uncertainty","value":665},{"uncertainty":23.01,"uncertainty_type":"uncertainty","value":767},{"uncertainty":25.56,"uncertainty_type":"uncertainty","value":852},{"uncertainty":27.75,"uncertainty_type":"uncertainty","value":925},{"uncertainty":30.09,"uncertainty_type":"uncertainty","value":1003},{"uncertainty":32.25,"uncertainty_type":"uncertainty","value":1075},{"uncertainty":37.77,"uncertainty_type":"uncertainty","value":1259},{"uncertainty":40.2,"uncertainty_type":"uncertainty","value":1340},{"uncertainty":42.45,"uncertainty_type":"uncertainty","value":1415},{"uncertainty":44.88,"uncertainty_type":"uncertainty","value":1496},{"uncertainty":45.84,"uncertainty_type":"uncertainty","value":1528},{"uncertainty":47.4,"uncertainty_type":"uncertainty","value":1580},{"uncertainty":48.78,"uncertainty_type":"uncertainty","value":1626},{"uncertainty":51.27,"uncertainty_type":"uncertainty","value":1709},{"uncertainty":50.46,"uncertainty_type":"uncertainty","value":1682},{"uncertainty":52.23,"uncertainty_type":"uncertainty","value":1741},{"uncertainty":53.64,"uncertainty_type":"uncertainty","value":1788},{"uncertainty":16.17,"uncertainty_type":"uncertainty","value":539},{"uncertainty":18.45,"uncertainty_type":"uncertainty","value":615},{"uncertainty":19.38,"uncertainty_type":"uncertainty","value":646},{"uncertainty":22.62,"uncertainty_type":"uncertainty","value":754},{"uncertainty":24.93,"uncertainty_type":"uncertainty","value":831},{"uncertainty":27.42,"uncertainty_type":"uncertainty","value":914},{"uncertainty":30.18,"uncertainty_type":"uncertainty","value":1006},{"uncertainty":33.06,"uncertainty_type":"uncertainty","value":1102},{"uncertainty":34.86,"uncertainty_type":"uncertainty","value":1162},{"uncertainty":37.17,"uncertainty_type":"uncertainty","value":1239},{"uncertainty":39.45,"uncertainty_type":"uncertainty","value":1315},{"uncertainty":42.87,"uncertainty_type":"uncertainty","value":1429},{"uncertainty":44.4,"uncertainty_type":"uncertainty","value":1480},{"uncertainty":45.3,"uncertainty_type":"uncertainty","value":1510}],"variable_id":67506}],"data_set_id":20452,"data_set_type":"G","date_added":"09/23/2021","description":"Fig 3","phase_fields":[12951],"regions":[14908],"states":[{"description":"Condensed","phase_id":13855,"region_id":14908,"specimen_id":25018,"state_id":23819,"state_role":"E"}],"variables":[{"confidence":68,"data_type":"double","method":"False","representation":"A","uncertainty_type":"U","units":"kPa","variable_id":67503,"variable_name":"P","variable_role":"V"},{"confidence":68,"data_type":"double","method":"True","representation":"A","uncertainty_type":"U","units":"K","variable_id":67504,"variable_name":"TR","variable_role":"V"},{"confidence":68,"data_type":"double","method":"False","representation":"A","uncertainty_type":"U","units":"angstrom","variable_id":67505,"variable_name":"WL","variable_role":"V"},{"confidence":68,"data_type":"double","method":"RESPMK","reference_pressure":0.1,"reference_pressure_units":"MegaPa","reference_temperature":298,"reference_temperature_units":"S","representation":"DFR","state_id":23819,"uncertainty_type":"U","units":"kJ/kg","variable_id":67506,"variable_name":"HW","variable_role":"P"}]},{"atmosphere":"Ar/He","compiler":"RCD","contributor":"XXX","data":[{"data_values":[{"value":200000},{"value":300000},{"value":200000},{"value":400000},{"value":200000},{"value":300000},{"value":200000},{"value":400000},{"value":200000},{"value":300000},{"value":400000},{"value":300000},{"value":200000},{"value":300000},{"value":400000},{"value":200000},{"value":400000},{"value":200000},{"value":300000},{"value":200000},{"value":400000},{"value":200000},{"value":300000},{"value":200000},{"value":200000},{"value":400000},{"value":300000},{"value":200000},{"value":400000},{"value":200000},{"value":300000},{"value":200000},{"value":400000},{"value":200000},{"value":300000},{"value":300000}],"variable_id":67507},{"data_values":[{"value":2},{"value":2},{"value":2},{"value":2},{"value":2},{"value":2},{"value":2},{"value":2},{"value":2},{"value":2},{"value":2},{"value":2},{"value":4},{"value":4},{"value":4},{"value":4},{"value":4},{"value":4},{"value":4},{"value":4},{"value":4},{"value":4},{"value":4},{"value":4},{"value":4},{"value":4},{"value":4},{"value":4},{"value":4},{"value":4},{"value":4},{"value":4},{"value":4},{"value":4},{"value":4},{"value":4}],"variable_id":67508},{"data_values":[{"uncertainty":0.36,"uncertainty_type":"uncertainty","value":12},{"uncertainty":0.51,"uncertainty_type":"uncertainty","value":17},{"uncertainty":1.08,"uncertainty_type":"uncertainty","value":36},{"uncertainty":1.56,"uncertainty_type":"uncertainty","value":52},{"uncertainty":2.4,"uncertainty_type":"uncertainty","value":80},{"uncertainty":3,"uncertainty_type":"uncertainty","value":100},{"uncertainty":3.69,"uncertainty_type":"uncertainty","value":123},{"uncertainty":4.35,"uncertainty_type":"uncertainty","value":145},{"uncertainty":4.95,"uncertainty_type":"uncertainty","value":165},{"uncertainty":5.91,"uncertainty_type":"uncertainty","value":197},{"uncertainty":6.9,"uncertainty_type":"uncertainty","value":230},{"uncertainty":7.83,"uncertainty_type":"uncertainty","value":261},{"uncertainty":15.72,"uncertainty_type":"uncertainty","value":524},{"uncertainty":18.03,"uncertainty_type":"uncertainty","value":601},{"uncertainty":16.71,"uncertainty_type":"uncertainty","value":557},{"uncertainty":19.77,"uncertainty_type":"uncertainty","value":659},{"uncertainty":21.33,"uncertainty_type":"uncertainty","value":711},{"uncertainty":22.32,"uncertainty_type":"uncertainty","value":744},{"uncertainty":24.12,"uncertainty_type":"uncertainty","value":804},{"uncertainty":25.29,"uncertainty_type":"uncertainty","value":843},{"uncertainty":26.76,"uncertainty_type":"uncertainty","value":892},{"uncertainty":28.38,"uncertainty_type":"uncertainty","value":946},{"uncertainty":29.97,"uncertainty_type":"uncertainty","value":999},{"uncertainty":31.59,"uncertainty_type":"uncertainty","value":1053},{"uncertainty":34.59,"uncertainty_type":"uncertainty","value":1153},{"uncertainty":33.09,"uncertainty_type":"uncertainty","value":1103},{"uncertainty":36.06,"uncertainty_type":"uncertainty","value":1202},{"uncertainty":37.77,"uncertainty_type":"uncertainty","value":1259},{"uncertainty":39.15,"uncertainty_type":"uncertainty","value":1305},{"uncertainty":40.77,"uncertainty_type":"uncertainty","value":1359},{"uncertainty":42.03,"uncertainty_type":"uncertainty","value":1401},{"uncertainty":43.56,"uncertainty_type":"uncertainty","value":1452},{"uncertainty":45,"uncertainty_type":"uncertainty","value":1500},{"uncertainty":46.68,"uncertainty_type":"uncertainty","value":1556},{"uncertainty":48.18,"uncertainty_type":"uncertainty","value":1606},{"uncertainty":52.77,"uncertainty_type":"uncertainty","value":1759}],"variable_id":67509},{"data_values":[{"uncertainty":4.32e-09,"uncertainty_type":"uncertainty","value":1.44e-07},{"uncertainty":5.4e-09,"uncertainty_type":"uncertainty","value":1.8e-07},{"uncertainty":6.06e-09,"uncertainty_type":"uncertainty","value":2.02e-07},{"uncertainty":7.59e-09,"uncertainty_type":"uncertainty","value":2.53e-07},{"uncertainty":9.12e-09,"uncertainty_type":"uncertainty","value":3.04e-07},{"uncertainty":1.029e-08,"uncertainty_type":"uncertainty","value":3.43e-07},{"uncertainty":1.203e-08,"uncertainty_type":"uncertainty","value":4.01e-07},{"uncertainty":1.353e-08,"uncertainty_type":"uncertainty","value":4.51e-07},{"uncertainty":1.44e-08,"uncertainty_type":"uncertainty","value":4.8e-07},{"uncertainty":1.572e-08,"uncertainty_type":"uncertainty","value":5.24e-07},{"uncertainty":1.71e-08,"uncertainty_type":"uncertainty","value":5.7e-07},{"uncertainty":1.821e-08,"uncertainty_type":"uncertainty","value":6.07e-07},{"uncertainty":3.171e-08,"uncertainty_type":"uncertainty","value":1.057e-06},{"uncertainty":3.249e-08,"uncertainty_type":"uncertainty","value":1.083e-06},{"uncertainty":3.267e-08,"uncertainty_type":"uncertainty","value":1.089e-06},{"uncertainty":3.393e-08,"uncertainty_type":"uncertainty","value":1.131e-06},{"uncertainty":3.45e-08,"uncertainty_type":"uncertainty","value":1.15e-06},{"uncertainty":3.489e-08,"uncertainty_type":"uncertainty","value":1.163e-06},{"uncertainty":3.51e-08,"uncertainty_type":"uncertainty","value":1.17e-06},{"uncertainty":3.621e-08,"uncertainty_type":"uncertainty","value":1.207e-06},{"uncertainty":3.693e-08,"uncertainty_type":"uncertainty","value":1.231e-06},{"uncertainty":3.762e-08,"uncertainty_type":"uncertainty","value":1.254e-06},{"uncertainty":3.861e-08,"uncertainty_type":"uncertainty","value":1.287e-06},{"uncertainty":3.93e-08,"uncertainty_type":"uncertainty","value":1.31e-06},{"uncertainty":4.014e-08,"uncertainty_type":"uncertainty","value":1.338e-06},{"uncertainty":4.068e-08,"uncertainty_type":"uncertainty","value":1.356e-06},{"uncertainty":4.191e-08,"uncertainty_type":"uncertainty","value":1.397e-06},{"uncertainty":4.293e-08,"uncertainty_type":"uncertainty","value":1.431e-06},{"uncertainty":4.488e-08,"uncertainty_type":"uncertainty","value":1.496e-06},{"uncertainty":4.518e-08,"uncertainty_type":"uncertainty","value":1.506e-06},{"uncertainty":4.611e-08,"uncertainty_type":"uncertainty","value":1.537e-06},{"uncertainty":4.77e-08,"uncertainty_type":"uncertainty","value":1.59e-06},{"uncertainty":5.088e-08,"uncertainty_type":"uncertainty","value":1.696e-06},{"uncertainty":5.106e-08,"uncertainty_type":"uncertainty","value":1.702e-06},{"uncertainty":5.241e-08,"uncertainty_type":"uncertainty","value":1.747e-06},{"uncertainty":5.862e-08,"uncertainty_type":"uncertainty","value":1.954e-06}],"variable_id":67510},{"data_values":[{"value":3},{"value":3},{"value":3},{"value":3},{"value":3},{"value":3},{"value":3},{"value":3},{"value":3},{"value":3},{"value":3},{"value":3}],"variable_id":67511}],"data_set_id":20453,"data_set_type":"G","date_added":"09/23/2021","description":"Fig 4","phase_fields":[12949],"regions":[14907],"states":[{"description":"Condensed","specimen_id":25018,"state_id":23820,"state_role":"E"}],"variables":[{"confidence":68,"data_type":"double","method":"False","representation":"A","uncertainty_type":"U","units":"kPa","variable_id":67507,"variable_name":"P","variable_role":"V"},{"confidence":68,"data_type":"integer","method":"False","representation":"A","uncertainty_type":"U","units":"D","variable_id":67508,"variable_name":"RGN","variable_role":"V"},{"confidence":68,"data_type":"double","method":"RESPMK","reference_pressure":0.1,"reference_pressure_units":"MegaPa","reference_temperature":298,"reference_temperature_units":"S","representation":"DFR","uncertainty_type":"U","units":"kJ/kg","variable_id":67509,"variable_name":"HW","variable_role":"P"},{"confidence":68,"data_type":"double","method":"RESPMK","representation":"A","uncertainty_type":"U","units":"ohm*m","variable_id":67510,"variable_name":"ER","variable_role":"P"},{"data_type":"integer","representation":"A","units":"D","variable_id":67511,"variable_name":"PHSFIELD","variable_role":"V"}]},{"atmosphere":"Ar/He","compiler":"RCD","contributor":"XXX","data":[{"data_values":[{"uncertainty":30,"uncertainty_type":"uncertainty","value":140}],"variable_id":67512},{"data_values":[{"uncertainty":5,"uncertainty_type":"uncertainty","value":2042}],"variable_id":67513}],"data_set_id":20454,"data_set_type":"Y","date_added":"09/23/2021","description":"Fig 4 melting","lines":[2824],"phase_fields":[12952],"states":[{"description":"LIQUID","phase_id":13853,"region_id":14905,"specimen_id":25018,"state_id":23821,"state_role":"E"},{"description":"Crystal","phase_id":13856,"region_id":14909,"specimen_id":25018,"state_id":23822,"state_role":"E"}],"variables":[{"confidence":68,"data_type":"double","method":"RESPMK","reference_pressure":0.1,"reference_pressure_units":"MegaPa","reference_temperature":298,"reference_temperature_units":"S","representation":"DFR","state_id":23821,"uncertainty_type":"U","units":"kJ/kg","variable_id":67512,"variable_name":"HW","variable_role":"P","variable_type":"fixed"},{"confidence":68,"data_type":"double","method":"pulse heating","representation":"A","uncertainty_type":"U","units":"K","variable_id":67513,"variable_name":"TT","variable_role":"P","variable_type":"fixed"}]}],"date_added":"09/23/2021","lines":[{"date_added":"09/23/2021","line_id":2823,"line_name":"Liquid->Gas","region_ids":[14905,14906],"variable_id":"1"},{"date_added":"09/23/2021","line_id":2824,"line_name":"Liquid->Crystal","region_ids":[14905,14909],"variable_id":"2"}],"phase_fields":[{"date_added":"09/23/2021","phase_field_id":12947,"phases":[{"phase_id":13853,"zero_phase_fraction":"false"}],"variable_id":"1"},{"date_added":"09/23/2021","phase_field_id":12948,"phases":[{"phase_id":13853,"zero_phase_fraction":"false"},{"phase_id":13854,"zero_phase_fraction":"true"}],"variable_id":"2"},{"date_added":"09/23/2021","phase_field_id":12949,"phases":[{"phase_id":13852,"zero_phase_fraction":"false"}],"variable_id":"3"},{"date_added":"09/23/2021","phase_field_id":12950,"phases":[{"phase_id":13852,"zero_phase_fraction":"false"},{"phase_id":13853,"zero_phase_fraction":"false"}],"variable_id":"4"},{"date_added":"09/23/2021","phase_field_id":12951,"phases":[{"phase_id":13855,"zero_phase_fraction":"false"}],"variable_id":"5"},{"date_added":"09/23/2021","phase_field_id":12952,"phases":[{"phase_id":13853,"zero_phase_fraction":"false"},{"phase_id":13856,"zero_phase_fraction":"true"}],"variable_id":"6"}],"phases":[{"date_added":"09/23/2021","phase_id":13852,"phase_name":"Solid","type":"C"},{"date_added":"09/23/2021","phase_id":13853,"phase_name":"Liquid","type":"L"},{"date_added":"09/23/2021","phase_id":13854,"phase_name":"Gas","type":"G"},{"date_added":"09/23/2021","phase_id":13855,"phase_name":"Condensed","type":"D"},{"date_added":"09/23/2021","phase_id":13856,"phase_name":"Crystal","type":"C"}],"regions":[{"complete":"true","date_added":"09/23/2021","phase_ids":[13852,13853],"region_id":14904,"region_name":"Solid+LIQUID","region_role":"Region","variable_id":"3"},{"date_added":"09/23/2021","phase_ids":[13853],"region_id":14905,"region_name":"Liquid","region_role":"Region","variable_id":"4"},{"date_added":"09/23/2021","phase_ids":[13854],"region_id":14906,"region_name":"Gas","region_role":"Region","variable_id":"5"},{"date_added":"09/23/2021","phase_ids":[13852],"region_id":14907,"region_name":"Solid","region_role":"Region","variable_id":"2"},{"date_added":"09/23/2021","phase_ids":[13855],"region_id":14908,"region_name":"Condensed","region_role":"Region","variable_id":"6"},{"date_added":"09/23/2021","phase_ids":[13856],"region_id":14909,"region_name":"Crystal","region_role":"Region","variable_id":"7"}],"specimen_ids":[25017,25018],"system_id":9914}]},{"citation":{"abstract":"Abslrncl, Thermophysica.l d:na for several transition mct:lls are reporteU includmg enthalpies. eledric resist!Vlties, and specific volumes at the melting transition, and volume expansion coefficients and heat capacities in the liquid pbase. Values for the crilical temperatures. pressures. and volumes are given for molybdenurn and tungsten. All data have been obtained by a submicrosecond-pulse-heating method. `-.","authors":["Seydel, U.","Bauhof, H.","Fucke, W.","Wadle, H."],"citation_id":12950,"citation_key":{"author1":"sey","author2":"bau","authorn":1,"date_added":"10/22/2019","year":1979},"citation_tag":[{"description":"Contains information relevant to alloys database","id":1,"name":"Alloys"}],"date_added":"10/22/2019","document_type":"article","journal_abbreviation":"High Temp. - High Pressures","journal_fullname":"High Temperatures - High Pressures","pages":"635--642","status":"approved","title":"Thermophysical data for various transition metals at high temperatures obtained by a submicrosecond-pulseheating method","volume":"11","year":1979},"compounds":[{"ambiguity_flag":"BNNN","cas_number":"7440622","charge":0,"compound_id":7537,"compound_name":[{"name":"vanadium","name_identifier":"99","preferred":1},{"name":"vanadium element","name_identifier":"98","preferred":0}],"date_added":"03/29/2019","formula_extended":"V","formula_hill":"V","inchi_key":"LEONUFNNVUYDNQ-UHFFFAOYSA-N","molecular_weight":50.9415},{"ambiguity_flag":"BNNN","cas_number":"7439896","charge":0,"compound_id":7532,"compound_name":[{"name":"iron","name_identifier":"2","preferred":1}],"date_added":"03/29/2019","formula_extended":"Fe","formula_hill":"Fe","inchi_key":"XEEYBQQBJWHFJM-UHFFFAOYSA-N","molecular_weight":55.845},{"ambiguity_flag":"BNNN","cas_number":"7440484","charge":0,"compound_id":9774,"compound_name":[{"name":"cobalt","name_identifier":"32","preferred":1},{"name":"cobalt element","name_identifier":"33","preferred":0}],"date_added":"03/29/2019","formula_extended":"Co","formula_hill":"Co","inchi_key":"GUTLYIVDDKVIGB-UHFFFAOYSA-N","molecular_weight":58.9332},{"ambiguity_flag":"BNNN","cas_number":"7440020","charge":0,"compound_id":10878,"compound_name":[{"name":"nickel","name_identifier":"30","preferred":1},{"name":"nickel element","name_identifier":"31","preferred":0}],"date_added":"03/29/2019","formula_extended":"Ni","formula_hill":"Ni","inchi_key":"PXHVJJICTQNCMI-UHFFFAOYSA-N","molecular_weight":58.6934},{"ambiguity_flag":"BNNN","cas_number":"7439987","charge":0,"compound_id":28814,"compound_name":[{"name":"molybdenum","name_identifier":"53","preferred":1}],"date_added":"03/29/2019","formula_extended":"Mo","formula_hill":"Mo","inchi_key":"ZOKXTWBITQBERF-UHFFFAOYSA-N","molecular_weight":95.95},{"ambiguity_flag":"BNNN","cas_number":"7440053","charge":0,"compound_id":7572,"compound_name":[{"name":"palladium element","name_identifier":"26","preferred":0},{"name":"palladium","name_identifier":"25","preferred":1}],"date_added":"03/29/2019","formula_extended":"Pd","formula_hill":"Pd","inchi_key":"KDLHZDBZIXYQEI-UHFFFAOYSA-N","molecular_weight":106.42},{"ambiguity_flag":"BNNN","cas_number":"7440337","charge":0,"compound_id":26196,"compound_name":[{"name":"wolfram","name_identifier":"68","preferred":0},{"name":"tungsten","name_identifier":"69","preferred":1}],"date_added":"03/29/2019","formula_extended":"W","formula_hill":"W","inchi_key":"WFKWXMTUELFFGS-UHFFFAOYSA-N","molecular_weight":183.84}],"journals":[{"abbreviated_name":"High Temp. - High Pressures","date_added":"10/01/2010","issn_online":"1472-3441","issn_print":"0018-1544","journal_id":409,"name":"High Temperatures - High Pressures","year_start":1969}],"specimens":[{"compound_ids":[7537],"date_added":"09/23/2021","description":{"initial":"not stated"},"name":"V1","specimen_id":25286},{"compound_ids":[7532],"date_added":"09/23/2021","description":{"initial":"not stated"},"name":"Fe1","specimen_id":25287},{"compound_ids":[9774],"date_added":"09/23/2021","description":{"initial":"not stated"},"name":"Co1","specimen_id":25288},{"compound_ids":[10878],"date_added":"09/23/2021","description":{"initial":"not stated"},"name":"Ni1","specimen_id":25289},{"compound_ids":[28814],"date_added":"09/23/2021","description":{"initial":"not stated"},"name":"Mo1","specimen_id":25290},{"compound_ids":[7572],"date_added":"09/23/2021","description":{"initial":"not stated"},"name":"Pd1","specimen_id":25291},{"compound_ids":[26196],"date_added":"09/23/2021","description":{"initial":"not stated"},"name":"W1","specimen_id":25292},{"compound_ids":[7537],"date_added":"09/23/2021","name":"V","parent_ids":[25286],"phase_purity":0.0,"single_crystal":"false","specimen_id":25293},{"compound_ids":[7532],"date_added":"09/23/2021","name":"Fe","parent_ids":[25287],"phase_purity":0.0,"single_crystal":"false","specimen_id":25294},{"compound_ids":[9774],"date_added":"09/23/2021","name":"Co","parent_ids":[25288],"phase_purity":0.0,"single_crystal":"false","specimen_id":25295},{"compound_ids":[10878],"date_added":"09/23/2021","name":"Ni","parent_ids":[25289],"phase_purity":0.0,"single_crystal":"false","specimen_id":25296},{"compound_ids":[28814],"date_added":"09/23/2021","name":"Mo","parent_ids":[25290],"phase_purity":0.0,"single_crystal":"false","specimen_id":25297},{"compound_ids":[7572],"date_added":"09/23/2021","name":"Pd","parent_ids":[25291],"phase_purity":0.0,"single_crystal":"false","specimen_id":25298},{"compound_ids":[26196],"date_added":"09/23/2021","name":"W","parent_ids":[25292],"phase_purity":0.0,"single_crystal":"false","specimen_id":25299}],"systems":[{"compound_ids":[7537],"data_sets":[{"atmosphere":"water","compiler":"CWC","contributor":"XXX","data":[{"data_values":[{"value":101}],"variable_id":68312},{"data_values":[{"uncertainty":50.4,"uncertainty_type":"uncertainty","value":1260}],"variable_id":68313}],"data_set_id":20716,"data_set_type":"Y","date_added":"09/23/2021","description":"Table 1,H","lines":[2847],"phase_fields":[13107],"states":[{"description":"Crystal","phase_id":14018,"region_id":15077,"specimen_id":25293,"state_id":24129,"state_role":"E"},{"compound_id":7537,"description":"Liquid","phase_id":14019,"region_id":15078,"specimen_id":25293,"state_id":24130,"state_role":"E"}],"variables":[{"confidence":68,"data_type":"double","representation":"A","uncertainty_type":"U","units":"kPa","variable_id":68312,"variable_name":"P","variable_role":"V","variable_type":"fixed"},{"confidence":95,"data_type":"double","method":"RESPMK","reference_pressure":101,"reference_pressure_units":"S","reference_temperature":298,"reference_temperature_units":"S","representation":"DFR","state_id":24129,"uncertainty_type":"U","units":"kJ/kg","variable_id":68313,"variable_name":"HW","variable_role":"P","variable_type":"fixed"}]},{"atmosphere":"water","compiler":"CWC","contributor":"XXX","data":[{"data_values":[{"value":101}],"variable_id":68314},{"data_values":[{"uncertainty":72,"uncertainty_type":"uncertainty","value":1800}],"variable_id":68315}],"data_set_id":20717,"data_set_type":"Y","date_added":"09/23/2021","description":"Table 1,Hl","lines":[2847],"phase_fields":[13107],"states":[{"description":"Crystal","phase_id":14018,"region_id":15077,"specimen_id":25293,"state_id":24131,"state_role":"E"},{"compound_id":7537,"description":"Liquid","phase_id":14019,"region_id":15078,"specimen_id":25293,"state_id":24132,"state_role":"E"}],"variables":[{"confidence":68,"data_type":"double","representation":"A","uncertainty_type":"U","units":"kPa","variable_id":68314,"variable_name":"P","variable_role":"V","variable_type":"fixed"},{"confidence":95,"data_type":"double","method":"RESPMK","reference_pressure":101,"reference_pressure_units":"S","reference_temperature":298,"reference_temperature_units":"S","representation":"DFR","state_id":24132,"uncertainty_type":"U","units":"kJ/kg","variable_id":68315,"variable_name":"HW","variable_role":"P","variable_type":"fixed"}]}],"date_added":"09/23/2021","lines":[{"date_added":"09/23/2021","line_id":2847,"line_name":"Crystal->Liquid","region_ids":[15077,15078],"variable_id":"1"}],"phase_fields":[{"date_added":"09/23/2021","phase_field_id":13107,"phases":[{"phase_id":14018,"zero_phase_fraction":"false"},{"phase_id":14019,"zero_phase_fraction":"true"}],"variable_id":"1"}],"phases":[{"date_added":"09/23/2021","phase_id":14018,"phase_name":"Crystal","type":"C"},{"date_added":"09/23/2021","phase_id":14019,"phase_name":"Liquid","type":"L"}],"regions":[{"date_added":"09/23/2021","phase_ids":[14018],"region_id":15077,"region_name":"Crystal","region_role":"Region","variable_id":"1"},{"date_added":"09/23/2021","phase_ids":[14019],"region_id":15078,"region_name":"Liquid","region_role":"Region","variable_id":"2"}],"specimen_ids":[25286,25293],"system_id":10034},{"compound_ids":[7532],"data_sets":[{"atmosphere":"water","compiler":"CWC","contributor":"XXX","data":[{"data_values":[{"value":101}],"variable_id":68316},{"data_values":[{"uncertainty":42.04,"uncertainty_type":"uncertainty","value":1051}],"variable_id":68317}],"data_set_id":20718,"data_set_type":"Y","date_added":"09/23/2021","description":"Table 1,H","lines":[2848],"phase_fields":[13108],"states":[{"description":"Crystal","phase_id":14020,"region_id":15079,"specimen_id":25294,"state_id":24133,"state_role":"E"},{"compound_id":7537,"description":"Liquid","phase_id":14021,"region_id":15080,"specimen_id":25294,"state_id":24134,"state_role":"E"}],"variables":[{"confidence":68,"data_type":"double","method":"RESPMK","representation":"A","uncertainty_type":"U","units":"kPa","variable_id":68316,"variable_name":"P","variable_role":"V","variable_type":"fixed"},{"confidence":95,"data_type":"double","method":"RESPMK","reference_pressure":101,"reference_pressure_units":"S","reference_temperature":298,"reference_temperature_units":"S","representation":"DFR","state_id":24133,"uncertainty_type":"U","units":"kJ/kg","variable_id":68317,"variable_name":"HW","variable_role":"P","variable_type":"fixed"}]},{"atmosphere":"water","compiler":"CWC","contributor":"XXX","data":[{"data_values":[{"value":101}],"variable_id":68318},{"data_values":[{"uncertainty":53.12,"uncertainty_type":"uncertainty","value":1328}],"variable_id":68319}],"data_set_id":20719,"data_set_type":"Y","date_added":"09/23/2021","description":"Table 1, Hl","lines":[2848],"phase_fields":[13108],"states":[{"description":"Crystal","phase_id":14020,"region_id":15079,"specimen_id":25294,"state_id":24135,"state_role":"E"},{"description":"Liquid","phase_id":14021,"region_id":15080,"specimen_id":25294,"state_id":24136,"state_role":"E"}],"variables":[{"confidence":68,"data_type":"double","representation":"A","uncertainty_type":"U","units":"kPa","variable_id":68318,"variable_name":"P","variable_role":"V","variable_type":"fixed"},{"confidence":95,"data_type":"double","method":"RESPMK","reference_pressure":101,"reference_pressure_units":"S","reference_temperature":298,"reference_temperature_units":"S","representation":"DFR","state_id":24136,"uncertainty_type":"U","units":"kJ/kg","variable_id":68319,"variable_name":"HW","variable_role":"P","variable_type":"fixed"}]}],"date_added":"09/23/2021","lines":[{"date_added":"09/23/2021","line_id":2848,"line_name":"Crystal->Liquid","region_ids":[15079,15080],"variable_id":"1"}],"phase_fields":[{"date_added":"09/23/2021","phase_field_id":13108,"phases":[{"phase_id":14020,"zero_phase_fraction":"false"},{"phase_id":14021,"zero_phase_fraction":"true"}],"variable_id":"1"}],"phases":[{"date_added":"09/23/2021","phase_id":14020,"phase_name":"Crystal","type":"C"},{"date_added":"09/23/2021","phase_id":14021,"phase_name":"Liquid","type":"L"}],"regions":[{"date_added":"09/23/2021","phase_ids":[14020],"region_id":15079,"region_name":"Crystal","region_role":"Region","variable_id":"1"},{"date_added":"09/23/2021","phase_ids":[14021],"region_id":15080,"region_name":"Liquid","region_role":"Region","variable_id":"2"}],"specimen_ids":[25287,25294],"system_id":10035},{"compound_ids":[9774],"data_sets":[{"atmosphere":"water","compiler":"CWC","contributor":"XXX","data":[{"data_values":[{"value":101}],"variable_id":68320},{"data_values":[{"uncertainty":37.76,"uncertainty_type":"uncertainty","value":944}],"variable_id":68321}],"data_set_id":20720,"data_set_type":"Y","date_added":"09/23/2021","description":"Table 1, H","lines":[2849],"phase_fields":[13109],"states":[{"description":"Crystal","phase_id":14022,"region_id":15081,"specimen_id":25295,"state_id":24137,"state_role":"E"},{"compound_id":7537,"description":"Liquid","phase_id":14023,"region_id":15082,"specimen_id":25295,"state_id":24138,"state_role":"E"}],"variables":[{"confidence":68,"data_type":"double","representation":"A","uncertainty_type":"U","units":"kPa","variable_id":68320,"variable_name":"P","variable_role":"V","variable_type":"fixed"},{"confidence":95,"data_type":"double","method":"RESPMK","reference_pressure":101,"reference_pressure_units":"S","reference_temperature":298,"reference_temperature_units":"S","representation":"DFR","state_id":24137,"uncertainty_type":"U","units":"kJ/kg","variable_id":68321,"variable_name":"HW","variable_role":"P","variable_type":"fixed"}]},{"atmosphere":"water","compiler":"CWC","contributor":"XXX","data":[{"data_values":[{"value":101}],"variable_id":68322},{"data_values":[{"uncertainty":49.84,"uncertainty_type":"uncertainty","value":1246}],"variable_id":68323}],"data_set_id":20721,"data_set_type":"Y","date_added":"09/23/2021","description":"Table 1,Hl","lines":[2849],"phase_fields":[13109],"states":[{"description":"Crystal","phase_id":14022,"region_id":15081,"specimen_id":25295,"state_id":24139,"state_role":"E"},{"description":"Liquid","phase_id":14023,"region_id":15082,"specimen_id":25295,"state_id":24140,"state_role":"E"}],"variables":[{"confidence":68,"data_type":"double","representation":"A","uncertainty_type":"U","units":"kPa","variable_id":68322,"variable_name":"P","variable_role":"V","variable_type":"fixed"},{"confidence":95,"data_type":"double","method":"RESPMK","reference_pressure":101,"reference_pressure_units":"S","reference_temperature":298,"reference_temperature_units":"S","representation":"DFR","state_id":24140,"uncertainty_type":"U","units":"kJ/kg","variable_id":68323,"variable_name":"HW","variable_role":"P","variable_type":"fixed"}]}],"date_added":"09/23/2021","lines":[{"date_added":"09/23/2021","line_id":2849,"line_name":"Crystal->Liquid","region_ids":[15081,15082],"variable_id":"1"}],"phase_fields":[{"date_added":"09/23/2021","phase_field_id":13109,"phases":[{"phase_id":14022,"zero_phase_fraction":"false"},{"phase_id":14023,"zero_phase_fraction":"true"}],"variable_id":"1"}],"phases":[{"date_added":"09/23/2021","phase_id":14022,"phase_name":"Crystal","type":"C"},{"date_added":"09/23/2021","phase_id":14023,"phase_name":"Liquid","type":"L"}],"regions":[{"date_added":"09/23/2021","phase_ids":[14022],"region_id":15081,"region_name":"Crystal","region_role":"Region","variable_id":"1"},{"date_added":"09/23/2021","phase_ids":[14023],"region_id":15082,"region_name":"Liquid","region_role":"Region","variable_id":"2"}],"specimen_ids":[25288,25295],"system_id":10036},{"compound_ids":[10878],"data_sets":[{"atmosphere":"water","compiler":"CWC","contributor":"XXX","data":[{"data_values":[{"value":101}],"variable_id":68324},{"data_values":[{"uncertainty":32,"uncertainty_type":"uncertainty","value":800}],"variable_id":68325}],"data_set_id":20722,"data_set_type":"Y","date_added":"09/23/2021","description":"Table 1,H","lines":[2850],"phase_fields":[13110],"states":[{"description":"Crystal","phase_id":14024,"region_id":15083,"specimen_id":25296,"state_id":24141,"state_role":"E"},{"compound_id":7537,"description":"Liquid","phase_id":14025,"region_id":15084,"specimen_id":25296,"state_id":24142,"state_role":"E"}],"variables":[{"confidence":68,"data_type":"double","representation":"A","uncertainty_type":"U","units":"kPa","variable_id":68324,"variable_name":"P","variable_role":"V","variable_type":"fixed"},{"confidence":95,"data_type":"double","method":"RESPMK","reference_pressure":101,"reference_pressure_units":"S","reference_temperature":298,"reference_temperature_units":"S","representation":"DFR","state_id":24141,"uncertainty_type":"U","units":"kJ/kg","variable_id":68325,"variable_name":"HW","variable_role":"P","variable_type":"fixed"}]},{"atmosphere":"water","compiler":"CWC","contributor":"XXX","data":[{"data_values":[{"value":101}],"variable_id":68326},{"data_values":[{"uncertainty":44.24,"uncertainty_type":"uncertainty","value":1106}],"variable_id":68327}],"data_set_id":20723,"data_set_type":"Y","date_added":"09/23/2021","description":"Table 1, Hl","lines":[2850],"phase_fields":[13110],"states":[{"description":"Crystal","phase_id":14024,"region_id":15083,"specimen_id":25296,"state_id":24143,"state_role":"E"},{"description":"Liquid","phase_id":14025,"region_id":15084,"specimen_id":25296,"state_id":24144,"state_role":"E"}],"variables":[{"confidence":68,"data_type":"double","representation":"A","uncertainty_type":"U","units":"kPa","variable_id":68326,"variable_name":"P","variable_role":"V","variable_type":"fixed"},{"confidence":95,"data_type":"double","method":"RESPMK","reference_pressure":101,"reference_pressure_units":"S","reference_temperature":298,"reference_temperature_units":"S","representation":"DFR","state_id":24144,"uncertainty_type":"U","units":"kJ/kg","variable_id":68327,"variable_name":"HW","variable_role":"P","variable_type":"fixed"}]}],"date_added":"09/23/2021","lines":[{"date_added":"09/23/2021","line_id":2850,"line_name":"Crystal->Liquid","region_ids":[15083,15084],"variable_id":"1"}],"phase_fields":[{"date_added":"09/23/2021","phase_field_id":13110,"phases":[{"phase_id":14024,"zero_phase_fraction":"false"},{"phase_id":14025,"zero_phase_fraction":"true"}],"variable_id":"1"}],"phases":[{"date_added":"09/23/2021","phase_id":14024,"phase_name":"Crystal","type":"C"},{"date_added":"09/23/2021","phase_id":14025,"phase_name":"Liquid","type":"L"}],"regions":[{"date_added":"09/23/2021","phase_ids":[14024],"region_id":15083,"region_name":"Crystal","region_role":"Region","variable_id":"1"},{"date_added":"09/23/2021","phase_ids":[14025],"region_id":15084,"region_name":"Liquid","region_role":"Region","variable_id":"2"}],"specimen_ids":[25289,25296],"system_id":10037},{"compound_ids":[28814],"data_sets":[{"atmosphere":"water","compiler":"CWC","contributor":"XXX","data":[{"data_values":[{"value":101}],"variable_id":68328},{"data_values":[{"uncertainty":35.52,"uncertainty_type":"uncertainty","value":888}],"variable_id":68329}],"data_set_id":20724,"data_set_type":"Y","date_added":"09/23/2021","description":"Table 1, H","lines":[2851],"phase_fields":[13111],"states":[{"description":"Crystal","phase_id":14026,"region_id":15085,"specimen_id":25297,"state_id":24145,"state_role":"E"},{"description":"Liquid","phase_id":14027,"region_id":15086,"specimen_id":25297,"state_id":24146,"state_role":"E"}],"variables":[{"confidence":68,"data_type":"double","representation":"A","uncertainty_type":"U","units":"kPa","variable_id":68328,"variable_name":"P","variable_role":"V","variable_type":"fixed"},{"confidence":95,"data_type":"double","method":"RESPMK","reference_pressure":101,"reference_pressure_units":"S","reference_temperature":298,"reference_temperature_units":"S","representation":"DFR","state_id":24145,"uncertainty_type":"U","units":"kJ/kg","variable_id":68329,"variable_name":"HW","variable_role":"P","variable_type":"fixed"}]},{"atmosphere":"water","compiler":"CWC","contributor":"XXX","data":[{"data_values":[{"value":101}],"variable_id":68330},{"data_values":[{"uncertainty":55.72,"uncertainty_type":"uncertainty","value":1393}],"variable_id":68331}],"data_set_id":20725,"data_set_type":"Y","date_added":"09/23/2021","description":"Table 1, Hl","lines":[2851],"phase_fields":[13111],"states":[{"description":"Crystal","phase_id":14026,"region_id":15085,"specimen_id":25297,"state_id":24147,"state_role":"E"},{"description":"Liquid","phase_id":14027,"region_id":15086,"specimen_id":25297,"state_id":24148,"state_role":"E"}],"variables":[{"confidence":68,"data_type":"double","representation":"A","uncertainty_type":"U","units":"kPa","variable_id":68330,"variable_name":"P","variable_role":"V","variable_type":"fixed"},{"confidence":95,"data_type":"double","method":"RESPMK","reference_pressure":101,"reference_pressure_units":"S","reference_temperature":298,"reference_temperature_units":"S","representation":"DFR","state_id":24148,"uncertainty_type":"U","units":"kJ/kg","variable_id":68331,"variable_name":"HW","variable_role":"P","variable_type":"fixed"}]},{"atmosphere":"water","compiler":"CWC","contributor":"XXX","data":[{"data_values":[{"value":101}],"variable_id":68332},{"data_values":[{"uncertainty":4.74e-08,"uncertainty_type":"uncertainty","value":7.9e-07}],"variable_id":68333}],"data_set_id":20726,"data_set_type":"Y","date_added":"09/23/2021","description":"Table 2, ER","lines":[2851],"phase_fields":[13111],"states":[{"compound_id":28814,"description":"Crystal","phase_id":14026,"region_id":15085,"specimen_id":25297,"state_id":24149,"state_role":"E"},{"compound_id":28814,"description":"Liquid","phase_id":14027,"region_id":15086,"specimen_id":25297,"state_id":24150,"state_role":"E"}],"variables":[{"confidence":68,"data_type":"double","representation":"A","uncertainty_type":"U","units":"kPa","variable_id":68332,"variable_name":"P","variable_role":"V","variable_type":"fixed"},{"confidence":95,"data_type":"double","representation":"A","state_id":24149,"uncertainty_type":"U","units":"ohm*m","variable_id":68333,"variable_name":"ER","variable_role":"P","variable_type":"fixed"}]},{"atmosphere":"water","compiler":"CWC","contributor":"XXX","data":[{"data_values":[{"value":101}],"variable_id":68334},{"data_values":[{"uncertainty":5.76e-08,"uncertainty_type":"uncertainty","value":9.6e-07}],"variable_id":68335}],"data_set_id":20727,"data_set_type":"Y","date_added":"09/23/2021","description":"Table 2, ER l","lines":[2851],"phase_fields":[13111],"states":[{"compound_id":28814,"description":"Crystal","phase_id":14026,"region_id":15085,"specimen_id":25297,"state_id":24151,"state_role":"E"},{"compound_id":28814,"description":"Liquid","phase_id":14027,"region_id":15086,"specimen_id":25297,"state_id":24152,"state_role":"E"}],"variables":[{"confidence":68,"data_type":"double","representation":"A","uncertainty_type":"U","units":"kPa","variable_id":68334,"variable_name":"P","variable_role":"V","variable_type":"fixed"},{"confidence":95,"data_type":"double","representation":"A","state_id":24152,"uncertainty_type":"U","units":"ohm*m","variable_id":68335,"variable_name":"ER","variable_role":"P","variable_type":"fixed"}]},{"atmosphere":"water","compiler":"CWC","contributor":"XXX","data":[{"data_values":[{"value":101}],"variable_id":68336},{"data_values":[{"uncertainty":6.66e-06,"uncertainty_type":"uncertainty","value":0.000111}],"variable_id":68337}],"data_set_id":20728,"data_set_type":"Y","date_added":"09/23/2021","description":"Table 2, v","lines":[2851],"phase_fields":[13111],"states":[{"compound_id":28814,"description":"Crystal","phase_id":14026,"region_id":15085,"specimen_id":25297,"state_id":24153,"state_role":"E"},{"compound_id":28814,"description":"Liquid","phase_id":14027,"region_id":15086,"specimen_id":25297,"state_id":24154,"state_role":"E"}],"variables":[{"confidence":68,"data_type":"double","representation":"A","uncertainty_type":"U","units":"kPa","variable_id":68336,"variable_name":"P","variable_role":"V","variable_type":"fixed"},{"confidence":95,"data_type":"double","method":"resistive pulse heating","representation":"A","state_id":24154,"uncertainty_type":"U","units":"m**3/kg","variable_id":68337,"variable_name":"VS","variable_role":"P","variable_type":"fixed"}]},{"atmosphere":"water","compiler":"CWC","contributor":"XXX","data":[{"data_values":[{"value":101}],"variable_id":68338},{"data_values":[{"uncertainty":4.5e-06,"uncertainty_type":"uncertainty","value":7.5e-05}],"variable_id":68339}],"data_set_id":20729,"data_set_type":"Y","date_added":"09/23/2021","description":"Table 2, alpha","lines":[2851],"phase_fields":[13111],
