Repository: ScottTownsendNIST/NIST-alloy-data-API

===============

NIST alloy data
===============

Contact: `Boris Wilthan`_

Identifier: `doi:10.18434/M32153`_

For more information, please visit us at https://trc.nist.gov/metals_data

Description
-----------

The NIST Alloy data Application Programming Interface (API) provides access to thermophysical property data with a focus on unary, binary, and ternary metal systems with a programmatic interface. This interface may be accessed through a fully RESTful web service. This archive contains examples of programmatic interfaces with specific search parameters for example data retrievals.

File: code_examples/python/alloys-api-python-examples/Test.json (part 42 of 43)
"specimen_ids":[39347,39352],"system_id":15379}]},{"citation":{"abstract":"Americium occupies a pivotal position in the actinide series with regard to the behavior of 5f electrons. High-pressure techniques together with synchrotron radiation have been used to determine the structural behavior up to 100 GPa. We have resolved earlier controversial findings regarding americium and find that our experimental results are in discord with recent theoretical predictions. We have two new findings: (1) that there exists a critical, new structural link between americium under pressure and its near neighbor, plutonium; and (2) that the 5f electron delocalization in americium occurs in two rather than one step.","authors":["Heathman, S.","Haire, R. G.","Bihan, T. Le","Lindbaum, A.","Litfin, K.","Meresse, Y.","Libotte, H."],"citation_id":15666,"citation_key":{"author1":"hea","author2":"hai","authorn":0,"date_added":"07/16/2021","year":2000},"citation_tag":[{"description":"Contains information relevant to alloys database","id":1,"name":"Alloys"}],"date_added":"07/16/2021","document_type":"article","doi":"10.1103/physrevlett.85.2961","issue":"14","journal_abbreviation":"Phys. Rev. Lett.","journal_fullname":"Physical Review Letters","pages":"2961--2964","status":"approved","title":"Pressure Induces Major Changes in the Nature of Americiums 5f Electrons","volume":"85","year":2000},"compounds":[{"ambiguity_flag":"BNNN","cas_number":"7440359","charge":0,"compound_id":33285,"compound_name":[{"name":"americium","name_identifier":"150","preferred":1}],"date_added":"03/29/2019","formula_extended":"Am","formula_hill":"Am","inchi_key":"LXQXZNRPTYVCNG-UHFFFAOYSA-N","molecular_weight":243.061}],"journals":[{"abbreviated_name":"Phys. Rev. Lett.","date_added":"10/01/2010","issn_online":"1079-7114","issn_print":"0031-9007","journal_id":885,"name":"Physical Review Letters","note":"v1 1958+, 2v/yr"}],"specimens":[{"compound_ids":[33285],"date_added":"02/14/2022","description":{"initial":"not stated,99.9 % (total),mass spectrometry,foil"},"name":"Am","specimen_id":39355},{"compound_ids":[33285],"date_added":"02/14/2022","name":"Am","parent_ids":[39355],"phase_purity":0.0,"single_crystal":"false","specimen_id":39356}],"systems":[{"compound_ids":[33285],"data_sets":[{"compiler":"RJR","contributor":"RJR","data":[{"data_values":[{"uncertainty":3,"uncertainty_type":"uncertainty","value":294.15}],"variable_id":121403},{"data_values":[{"uncertainty":0.005,"uncertainty_type":"uncertainty","value":3.4674}],"variable_id":121404},{"data_values":[{"uncertainty":0.005,"uncertainty_type":"uncertainty","value":11.2408}],"variable_id":121405}],"data_set_id":34159,"data_set_type":"Y","date_added":"02/14/2022","description":"Pg. 2961 Am I","phase_fields":[21209],"regions":[24351],"states":[{"description":"Am I dhcp","phase_id":22442,"region_id":24351,"specimen_id":39356,"state_id":40902,"state_role":"E"}],"variables":[{"confidence":68,"data_type":"double","method":"True","representation":"A","uncertainty_type":"U","units":"K","variable_id":121403,"variable_name":"T","variable_role":"V","variable_type":"fixed"},{"confidence":68,"data_type":"double","method":"XRD","representation":"A","state_id":40902,"uncertainty_type":"U","units":"angstrom","variable_id":121404,"variable_name":"LA","variable_role":"P","variable_type":"fixed"},{"confidence":68,"data_type":"double","method":"XRD","representation":"A","state_id":40902,"uncertainty_type":"U","units":"angstrom","variable_id":121405,"variable_name":"LC","variable_role":"P","variable_type":"fixed"}]},{"atmosphere":"nitrogen","compiler":"RJR","contributor":"RJR","data":[{"data_values":[{"uncertainty":3,"uncertainty_type":"uncertainty","value":294.15}],"variable_id":121406},{"data_values":[{"value":0},{"value":340000},{"value":1010000.0},{"value":1100000.0},{"value":1230000.0},{"value":1600000.0},{"value":2040000.0},{"value":2440000.0},{"value":2500000.0},{"value":3030000.0},{"value":3240000.0},{"value":3560000.0},{"value":3860000.0},{"value":4050000.0},{"value":4530000.0},{"value":4780000.0},{"value":5040000.0},{"value":5080000.0},{"value":5250000.0},{"value":5990000.0},{"value":6030000.0},{"value":6290000.0},{"value":6400000.0},{"value":6430000.0},{"value":6600000.0},{"value":6730000.0},{"value":7690000.0},{"value":7830000.0},{"value":8140000.0},{"value":8860000.0},{"value":9010000.0},{"value":9120000.0},{"value":9870000.0},{"value":10050000.0},{"value":10200000.0},{"value":10910000.0},{"value":11360000.0},{"value":11440000.0},{"value":11670000.0},{"value":11970000.0},{"value":12180000.0},{"value":12320000.0},{"value":13040000.0},{"value":13570000.0},{"value":13720000.0},{"value":13910000.0},{"value":14500000.0},{"value":15220000.0},{"value":16550000.0},{"value":16510000.0},{"value":17630000.0},{"value":21330000.0},{"value":24210000.0},{"value":25010000.0},{"value":27010000.0},{"value":30110000.0},{"value":30110000.0},{"value":34010000.0},{"value":37030000.0},{"value":39310000.0},{"value":44060000.0},{"value":47030000.0},{"value":54020000.0},{"value":56000000.0},{"value":62020000.0},{"value":80030000.0},{"value":88990000.0},{"value":100010000.0}],"variable_id":121407},{"data_values":[{"value":2},{"value":2},{"value":2},{"value":2},{"value":2},{"value":2},{"value":2},{"value":2},{"value":2},{"value":2},{"value":2},{"value":2},{"value":2},{"value":2},{"value":2},{"value":2},{"value":2},{"value":2},{"value":2},{"value":3},{"value":3},{"value":3},{"value":3},{"value":3},{"value":3},{"value":3},{"value":3},{"value":3},{"value":3},{"value":3},{"value":3},{"value":3},{"value":3},{"value":4},{"value":4},{"value":4},{"value":4},{"value":4},{"value":4},{"value":4},{"value":4},{"value":4},{"value":4},{"value":4},{"value":4},{"value":4},{"value":4},{"value":4},{"value":4},{"value":5},{"value":5},{"value":5},{"value":5},{"value":5},{"value":5},{"value":5},{"value":5},{"value":5},{"value":5},{"value":5},{"value":5},{"value":5},{"value":5},{"value":5},{"value":5},{"value":5},{"value":5},{"value":5}],"variable_id":121408},{"data_values":[{"value":0},{"value":-0.0144},{"value":-0.026},{"value":-0.0375},{"value":-0.0409},{"value":-0.0472},{"value":-0.0631},{"value":-0.0679},{"value":-0.0757},{"value":-0.0943},{"value":-0.0913},{"value":-0.0973},{"value":-0.0994},{"value":-0.1028},{"value":-0.1105},{"value":-0.119},{"value":-0.1188},{"value":-0.1251},{"value":-0.1235},{"value":-0.1427},{"value":-0.1403},{"value":-0.15},{"value":-0.1624},{"value":-0.1411},{"value":-0.1437},{"value":-0.1558},{"value":-0.1705},{"value":-0.1584},{"value":-0.1861},{"value":-0.192},{"value":-0.2005},{"value":-0.2085},{"value":-0.2154},{"value":-0.2432},{"value":-0.2335},{"value":-0.2457},{"value":-0.2518},{"value":-0.2552},{"value":-0.2576},{"value":-0.2611},{"value":-0.2651},{"value":-0.2706},{"value":-0.2718},{"value":-0.286},{"value":-0.2802},{"value":-0.2891},{"value":-0.2993},{"value":-0.3159},{"value":-0.3351},{"value":-0.3715},{"value":-0.3832},{"value":-0.3979},{"value":-0.407},{"value":-0.4125},{"value":-0.4163},{"value":-0.4243},{"value":-0.4295},{"value":-0.4387},{"value":-0.453},{"value":-0.4625},{"value":-0.4732},{"value":-0.4834},{"value":-0.4957},{"value":-0.5009},{"value":-0.5115},{"value":-0.5309},{"value":-0.5383},{"value":-0.5464}],"variable_id":121409},{"data_values":[{"value":2},{"value":2},{"value":2},{"value":2},{"value":2},{"value":2},{"value":2},{"value":2},{"value":2},{"value":2},{"value":2},{"value":2},{"value":2},{"value":2},{"value":2},{"value":2},{"value":2},{"value":2},{"value":2},{"value":3},{"value":3},{"value":3},{"value":3},{"value":3},{"value":3},{"value":3},{"value":3},{"value":3},{"value":3},{"value":3},{"value":3},{"value":3},{"value":3},{"value":4},{"value":4},{"value":4},{"value":4},{"value":4},{"value":4},{"value":4},{"value":4},{"value":4},{"value":4},{"value":4},{"value":4},{"value":4},{"value":4},{"value":4},{"value":4},{"value":5},{"value":5},{"value":5},{"value":5},{"value":5},{"value":5},{"value":5},{"value":5},{"value":5},{"value":5},{"value":5},{"value":5},{"value":5},{"value":5},{"value":5},{"value":5},{"value":5},{"value":5},{"value":5}],"variable_id":121410}],"data_set_id":34160,"data_set_type":"G","date_added":"02/14/2022","description":"Fig 1.","phase_fields":[21210,21211,21212,21213],"regions":[24352,24353,24354,24355],"states":[{"description":"Crystal","phase_id":22446,"region_id":24352,"specimen_id":39356,"state_id":40903,"state_role":"E"}],"variables":[{"confidence":68,"data_type":"double","method":"False","representation":"A","uncertainty_type":"U","units":"K","variable_id":121406,"variable_name":"T","variable_role":"V","variable_type":"fixed"},{"confidence":68,"data_type":"double","method":"False","representation":"A","uncertainty_type":"U","units":"kPa","variable_id":121407,"variable_name":"P","variable_role":"V"},{"confidence":68,"data_type":"integer","method":"False","representation":"A","uncertainty_type":"U","units":"D","variable_id":121408,"variable_name":"RGN","variable_role":"V"},{"confidence":68,"data_type":"double","method":"False","reference_pressure":1,"reference_pressure_units":"A","reference_temperature":21,"reference_temperature_units":"C","representation":"RFR","uncertainty_type":"U","units":"m**3/kg","variable_id":121409,"variable_name":"VS","variable_role":"P"},{"data_type":"integer","representation":"A","units":"D","variable_id":121410,"variable_name":"PHSFIELD","variable_role":"V"}]},{"atmosphere":"nitrogen","compiler":"RJR","contributor":"RJR","data":[{"data_values":[{"uncertainty":3,"uncertainty_type":"uncertainty","value":294.15}],"variable_id":121411},{"data_values":[{"value":10900000.0}],"variable_id":121412},{"data_values":[{"uncertainty":0.005,"uncertainty_type":"uncertainty","value":10.115}],"variable_id":121413},{"data_values":[{"uncertainty":0.005,"uncertainty_type":"uncertainty","value":3.116}],"variable_id":121414},{"data_values":[{"uncertainty":0.005,"uncertainty_type":"uncertainty","value":5.67}],"variable_id":121415}],"data_set_id":34161,"data_set_type":"Y","date_added":"02/14/2022","description":"Fig 2. Am III","phase_fields":[21212],"regions":[24354],"states":[{"description":"Am III","phase_id":22444,"region_id":24354,"specimen_id":39356,"state_id":40904,"state_role":"E"}],"variables":[{"confidence":68,"data_type":"double","representation":"A","uncertainty_type":"U","units":"K","variable_id":121411,"variable_name":"T","variable_role":"V","variable_type":"fixed"},{"confidence":68,"data_type":"double","method":"False","representation":"A","uncertainty_type":"U","units":"kPa","variable_id":121412,"variable_name":"P","variable_role":"V","variable_type":"fixed"},{"confidence":68,"data_type":"double","method":"XRD","representation":"A","state_id":40904,"uncertainty_type":"U","units":"angstrom","variable_id":121413,"variable_name":"LA","variable_role":"P","variable_type":"fixed"},{"confidence":68,"data_type":"double","method":"XRD","representation":"A","state_id":40904,"uncertainty_type":"U","units":"angstrom","variable_id":121414,"variable_name":"LC","variable_role":"P","variable_type":"fixed"},{"confidence":68,"data_type":"double","method":"XRD","representation":"A","state_id":40904,"uncertainty_type":"U","units":"angstrom","variable_id":121415,"variable_name":"LB","variable_role":"P","variable_type":"fixed"}]},{"atmosphere":"nitrogen","compiler":"RJR","contributor":"RJR","data":[{"data_values":[{"uncertainty":3,"uncertainty_type":"uncertainty","value":294.15}],"variable_id":121416},{"data_values":[{"value":17600000.0}],"variable_id":121417},{"data_values":[{"uncertainty":0.005,"uncertainty_type":"uncertainty","value":5.093}],"variable_id":121418},{"data_values":[{"uncertainty":0.005,"uncertainty_type":"uncertainty","value":4.679}],"variable_id":121419},{"data_values":[{"uncertainty":0.005,"uncertainty_type":"uncertainty","value":3.028}],"variable_id":121420}],"data_set_id":34162,"data_set_type":"Y","date_added":"02/14/2022","description":"Fig 2. Am IV","phase_fields":[21213],"regions":[24355],"states":[{"description":"Am IV","phase_id":22445,"region_id":24355,"specimen_id":39356,"state_id":40905,"state_role":"E"}],"variables":[{"confidence":68,"data_type":"double","representation":"A","uncertainty_type":"U","units":"K","variable_id":121416,"variable_name":"T","variable_role":"V","variable_type":"fixed"},{"confidence":68,"data_type":"double","method":"False","representation":"A","uncertainty_type":"U","units":"kPa","variable_id":121417,"variable_name":"P","variable_role":"V","variable_type":"fixed"},{"confidence":68,"data_type":"double","method":"XRD","representation":"A","state_id":40905,"uncertainty_type":"U","units":"angstrom","variable_id":121418,"variable_name":"LA","variable_role":"P","variable_type":"fixed"},{"confidence":68,"data_type":"double","method":"XRD","representation":"A","state_id":40905,"uncertainty_type":"U","units":"angstrom","variable_id":121419,"variable_name":"LC","variable_role":"P","variable_type":"fixed"},{"confidence":68,"data_type":"double","method":"XRD","representation":"A","state_id":40905,"uncertainty_type":"U","units":"angstrom","variable_id":121420,"variable_name":"LB","variable_role":"P","variable_type":"fixed"}]},{"atmosphere":"nitrogen","compiler":"RJR","contributor":"RJR","data":[{"data_values":[{"value":6120000.0}],"variable_id":121421},{"data_values":[{"uncertainty":3,"uncertainty_type":"uncertainty","value":294.15}],"variable_id":121422}],"data_set_id":34163,"data_set_type":"Y","date_added":"02/14/2022","description":"Pg. 2962 Am I- Am II phase transition","lines":[4936],"phase_fields":[21214],"states":[{"description":"Am I dhcp","phase_id":22442,"region_id":24352,"specimen_id":39356,"state_id":40906,"state_role":"E"},{"description":"Am II fcc","phase_id":22443,"region_id":24353,"specimen_id":39356,"state_id":40907,"state_role":"E"}],"variables":[{"confidence":68,"data_type":"double","method":"False","representation":"A","uncertainty_type":"U","units":"kPa","variable_id":121421,"variable_name":"P","variable_role":"V","variable_type":"fixed"},{"confidence":68,"data_type":"double","method":"Not stated","representation":"DEQ","state_id":40907,"uncertainty_type":"U","units":"K","variable_id":121422,"variable_name":"TT","variable_role":"P","variable_type":"fixed"}]},{"atmosphere":"nitrogen","compiler":"RJR","contributor":"RJR","data":[{"data_values":[{"value":10020000.0}],"variable_id":121423},{"data_values":[{"uncertainty":3,"uncertainty_type":"uncertainty","value":294.15}],"variable_id":121424}],"data_set_id":34164,"data_set_type":"Y","date_added":"02/14/2022","description":"Pg. 2962 Am II- Am III phase transition","lines":[4937],"phase_fields":[21214],"states":[{"description":"Am III","phase_id":22444,"region_id":24354,"specimen_id":39356,"state_id":40908,"state_role":"E"},{"description":"Am II fcc","phase_id":22443,"region_id":24353,"specimen_id":39356,"state_id":40909,"state_role":"E"}],"variables":[{"confidence":68,"data_type":"double","method":"Not Stated","representation":"A","uncertainty_type":"U","units":"kPa","variable_id":121423,"variable_name":"P","variable_role":"V","variable_type":"fixed"},{"confidence":68,"data_type":"double","method":"Not stated","representation":"DEQ","state_id":40909,"uncertainty_type":"U","units":"K","variable_id":121424,"variable_name":"TT","variable_role":"P","variable_type":"fixed"}]}],"date_added":"02/14/2022","lines":[{"date_added":"02/14/2022","line_id":4936,"line_name":"Crystal->Am_II_fcc","region_ids":[24352,24353],"variable_id":"1"},{"date_added":"02/14/2022","line_id":4937,"line_name":"Am_III->Am_II_fcc","region_ids":[24353,24354],"variable_id":"2"}],"phase_fields":[{"date_added":"02/14/2022","phase_field_id":21209,"phases":[{"phase_id":22442,"zero_phase_fraction":"false"}],"variable_id":"1"},{"date_added":"02/14/2022","phase_field_id":21210,"phases":[{"phase_id":22446,"zero_phase_fraction":"false"}],"variable_id":"2"},{"date_added":"02/14/2022","phase_field_id":21211,"phases":[{"phase_id":22443,"zero_phase_fraction":"false"}],"variable_id":"3"},{"date_added":"02/14/2022","phase_field_id":21212,"phases":[{"phase_id":22444,"zero_phase_fraction":"false"}],"variable_id":"4"},{"date_added":"02/14/2022","phase_field_id":21213,"phases":[{"phase_id":22445,"zero_phase_fraction":"false"}],"variable_id":"5"},{"date_added":"02/14/2022","phase_field_id":21214,"phases":[{"phase_id":22446,"zero_phase_fraction":"false"},{"phase_id":22443,"zero_phase_fraction":"true"}],"variable_id":"6"}],"phases":[{"date_added":"02/14/2022","phase_id":22442,"phase_name":"Am_I_dhcp","space_group":"P63/mmc","type":"C"},{"date_added":"02/14/2022","phase_id":22443,"phase_name":"Am_II_fcc","space_group":"Fm-3m","type":"C"},{"date_added":"02/14/2022","phase_id":22444,"phase_name":"Am_III","space_group":"Fddd","type":"C"},{"date_added":"02/14/2022","phase_id":22445,"phase_name":"Am_IV","space_group":"Pnma","type":"C"},{"date_added":"02/14/2022","phase_id":22446,"phase_name":"Crystal","type":"C"}],"regions":[{"date_added":"02/14/2022","phase_ids":[22442],"region_id":24351,"region_name":"Am_I_dhcp","region_role":"Region","variable_id":"1"},{"date_added":"02/14/2022","phase_ids":[22446],"region_id":24352,"region_name":"Crystal","region_role":"Region","variable_id":"2"},{"date_added":"02/14/2022","phase_ids":[22443],"region_id":24353,"region_name":"Am_II_fcc","region_role":"Region","variable_id":"3"},{"date_added":"02/14/2022","phase_ids":[22444],"region_id":24354,"region_name":"Am_III","region_role":"Region","variable_id":"4"},{"date_added":"02/14/2022","phase_ids":[22445],"region_id":24355,"region_name":"Am_IV","region_role":"Region","variable_id":"5"}],"specimen_ids":[39355,39356],"system_id":15381}]},{"citation":{"abstract":"Experimental investigations of the thermophysical properties of rhenium at high temperatures (above 2000 K) are scarce and quite recent. Using an isobaric expansion technique, we performed new measurements up to 7000 K under 0.12 G Pa argon pressure and report here enthalpy, density, temperature, and electrical resisti vi ty data for both solid and liquid states. Agreement is good with other pulse heating results obtained on this refractory metal (Tm= 3453 K), except in the volume increase at melting.","authors":["Thevenin, Th.","Arles, L.","Boivineau, M.","Vermeulen, J. M."],"citation_id":14826,"citation_key":{"author1":"the","author2":"arl","authorn":0,"date_added":"10/22/2019","year":1993},"citation_tag":[{"description":"Contains information relevant to alloys database","id":1,"name":"Alloys"}],"date_added":"10/22/2019","document_type":"article","doi":"10.1007/bf00566043","issue":"3","journal_abbreviation":"Int. J. Thermophys.","journal_fullname":"International Journal of Thermophysics","keywords":"electrical resistivity; enthalpy; isobaric expansion; high; temperatures; liquid metal ; rhenium; specific heat.","pages":"441--448","status":"approved","title":"Thermophysical properties of rhenium","volume":"14","year":1993},"compounds":[{"ambiguity_flag":"BNNN","cas_number":"7440155","charge":0,"compound_id":28816,"compound_name":[{"name":"rhenium","name_identifier":"115","preferred":1}],"date_added":"03/29/2019","formula_extended":"Re","formula_hill":"Re","inchi_key":"WUAPFZMCVAUBPE-UHFFFAOYSA-N","molecular_weight":186.207},{"ambiguity_flag":"BNNN","cas_number":"7440440","charge":0,"compound_id":11129,"compound_name":[{"name":"carbon, monatomic","name_identifier":"3","preferred":1}],"date_added":"03/29/2019","formula_extended":"C","formula_hill":"C","inchi_key":"OKTJSMMVPCPJKN-UHFFFAOYSA-N","molecular_weight":12.011},{"ambiguity_flag":"BNNN","cas_number":"17778802","charge":0,"compound_id":21658,"compound_name":[{"name":"oxygen, atomic","name_identifier":"51","preferred":1},{"name":"oxygen, monatomic","name_identifier":"50","preferred":0}],"date_added":"03/29/2019","formula_extended":"O","formula_hill":"O","inchi_key":"QVGXLLKOCUKJST-UHFFFAOYSA-N","molecular_weight":15.999},{"ambiguity_flag":"BNNN","cas_number":"7439896","charge":0,"compound_id":7532,"compound_name":[{"name":"iron","name_identifier":"2","preferred":1}],"date_added":"03/29/2019","formula_extended":"Fe","formula_hill":"Fe","inchi_key":"XEEYBQQBJWHFJM-UHFFFAOYSA-N","molecular_weight":55.845},{"ambiguity_flag":"BNNN","cas_number":"7429905","charge":0,"compound_id":24088,"compound_name":[{"name":"aluminum","name_identifier":"13","preferred":1}],"date_added":"03/29/2019","formula_extended":"Al","formula_hill":"Al","inchi_key":"XAGFODPZIPBFFR-UHFFFAOYSA-N","molecular_weight":26.9815},{"ambiguity_flag":"BNNN","cas_number":"7440702","charge":0,"compound_id":24097,"compound_name":[{"name":"calcium","name_identifier":"76","preferred":1}],"date_added":"03/29/2019","formula_extended":"Ca","formula_hill":"Ca","inchi_key":"OYPRJOBELJOOCE-UHFFFAOYSA-N","molecular_weight":40.078},{"ambiguity_flag":"BNNN","cas_number":"7440213","charge":0,"compound_id":10879,"compound_name":[{"name":"silicon","name_identifier":"45","preferred":1}],"date_added":"03/29/2019","formula_extended":"Si","formula_hill":"Si","inchi_key":"XUIMIQQOPSSXEZ-UHFFFAOYSA-N","molecular_weight":28.085},{"ambiguity_flag":"BNNN","cas_number":"7440337","charge":0,"compound_id":26196,"compound_name":[{"name":"wolfram","name_identifier":"68","preferred":0},{"name":"tungsten","name_identifier":"69","preferred":1}],"date_added":"03/29/2019","formula_extended":"W","formula_hill":"W","inchi_key":"WFKWXMTUELFFGS-UHFFFAOYSA-N","molecular_weight":183.84},{"ambiguity_flag":"BNNN","cas_number":"7439987","charge":0,"compound_id":28814,"compound_name":[{"name":"molybdenum","name_identifier":"53","preferred":1}],"date_added":"03/29/2019","formula_extended":"Mo","formula_hill":"Mo","inchi_key":"ZOKXTWBITQBERF-UHFFFAOYSA-N","molecular_weight":95.95},{"ambiguity_flag":"BNNN","cas_number":"7440064","charge":0,"compound_id":7573,"compound_name":[{"name":"platinum element","name_identifier":"19","preferred":0},{"name":"platinum","name_identifier":"20","preferred":1}],"date_added":"03/29/2019","formula_extended":"Pt","formula_hill":"Pt","inchi_key":"BASFCYQUMIYNBI-UHFFFAOYSA-N","molecular_weight":195.084},{"ambiguity_flag":"BNNN","cas_number":"7723140","charge":0,"compound_id":10895,"compound_name":[{"name":"phosphorus","name_identifier":"43","preferred":1},{"name":"red phosphorus","name_identifier":"42","preferred":0},{"name":"phosphorus-31","name_identifier":"44","preferred":0}],"date_added":"03/29/2019","formula_extended":"P","formula_hill":"P","inchi_key":"OAICVXFJPJFONN-UHFFFAOYSA-N","molecular_weight":30.9738},{"ambiguity_flag":"BNNN","cas_number":"7440326","charge":0,"compound_id":10885,"compound_name":[{"name":"titanium","name_identifier":"75","preferred":1},{"name":"titanium element","name_identifier":"74","preferred":0}],"date_added":"03/29/2019","formula_extended":"Ti","formula_hill":"Ti","inchi_key":"RTAQQCXQSZGOHL-UHFFFAOYSA-N","molecular_weight":47.867},{"ambiguity_flag":"BNNN","cas_number":"7440508","charge":0,"compound_id":7671,"compound_name":[{"name":"copper element","name_identifier":"6","preferred":0},{"name":"copper","name_identifier":"5","preferred":1}],"date_added":"03/29/2019","formula_extended":"Cu","formula_hill":"Cu","inchi_key":"RYGMFSIKBFXOCR-UHFFFAOYSA-N","molecular_weight":63.546},{"ambiguity_flag":"BNNN","cas_number":"7440315","charge":0,"compound_id":10884,"compound_name":[{"name":"tin","name_identifier":"7","preferred":1}],"date_added":"03/29/2019","formula_extended":"Sn","formula_hill":"Sn","inchi_key":"ATJFFYVFTNAWJD-UHFFFAOYSA-N","molecular_weight":118.71},{"ambiguity_flag":"BNNN","cas_number":"7440677","charge":0,"compound_id":7541,"compound_name":[{"name":"zirconium element","name_identifier":"83","preferred":0},{"name":"zirconium","name_identifier":"82","preferred":1}],"date_added":"03/29/2019","formula_extended":"Zr","formula_hill":"Zr","inchi_key":"QCWXUUIWCKQGHC-UHFFFAOYSA-N","molecular_weight":91.224},{"ambiguity_flag":"BNNN","cas_number":"7439921","charge":0,"compound_id":10873,"compound_name":[{"name":"lead","name_identifier":"9","preferred":1}],"date_added":"03/29/2019","formula_extended":"Pb","formula_hill":"Pb","inchi_key":"WABPQHHGFIMREM-UHFFFAOYSA-N","molecular_weight":207.2},{"ambiguity_flag":"BNNN","cas_number":"7440473","charge":0,"compound_id":7592,"compound_name":[{"name":"chromium","name_identifier":"62","preferred":1},{"name":"chromium element","name_identifier":"61","preferred":0}],"date_added":"03/29/2019","formula_extended":"Cr","formula_hill":"Cr","inchi_key":"VYZAMTAEIAYCRO-UHFFFAOYSA-N","molecular_weight":51.9961},{"ambiguity_flag":"BNNN","cas_number":"7440020","charge":0,"compound_id":10878,"compound_name":[{"name":"nickel","name_identifier":"30","preferred":1},{"name":"nickel element","name_identifier":"31","preferred":0}],"date_added":"03/29/2019","formula_extended":"Ni","formula_hill":"Ni","inchi_key":"PXHVJJICTQNCMI-UHFFFAOYSA-N","molecular_weight":58.6934},{"ambiguity_flag":"BNNN","cas_number":"7440031","charge":0,"compound_id":29286,"compound_name":[{"name":"niobium","name_identifier":"114","preferred":1}],"date_added":"03/29/2019","formula_extended":"Nb","formula_hill":"Nb","inchi_key":"GUCVJGMIXFAOAE-UHFFFAOYSA-N","molecular_weight":92.9064},{"ambiguity_flag":"BNNN","cas_number":"7440224","charge":0,"compound_id":10880,"compound_name":[{"name":"silver element","name_identifier":"14","preferred":0},{"name":"argentum","name_identifier":"15","preferred":0},{"name":"silver","name_identifier":"16","preferred":1}],"date_added":"03/29/2019","formula_extended":"Ag","formula_hill":"Ag","inchi_key":"BQCADISMDOOEFD-UHFFFAOYSA-N","molecular_weight":107.868},{"ambiguity_flag":"BNNN","cas_number":"7440360","charge":0,"compound_id":24094,"compound_name":[{"name":"antimony","name_identifier":"1","preferred":1}],"date_added":"03/29/2019","formula_extended":"Sb","formula_hill":"Sb","inchi_key":"WATWJIUSRGPENY-UHFFFAOYSA-N","molecular_weight":121.76},{"ambiguity_flag":"BNNN","cas_number":"7440575","charge":0,"compound_id":7534,"compound_name":[{"name":"gold element","name_identifier":"17","preferred":0},{"name":"gold","name_identifier":"18","preferred":1}],"date_added":"03/29/2019","formula_extended":"Au","formula_hill":"Au","inchi_key":"PCHJSUWPFVWCPO-UHFFFAOYSA-N","molecular_weight":196.967},{"ambiguity_flag":"BNNN","cas_number":"7440699","charge":0,"compound_id":24096,"compound_name":[{"name":"bismuth","name_identifier":"4","preferred":1}],"date_added":"03/29/2019","formula_extended":"Bi","formula_hill":"Bi","inchi_key":"JCXGWMGPZLAOME-UHFFFAOYSA-N","molecular_weight":208.98},{"ambiguity_flag":"BNNN","cas_number":"7440246","charge":0,"compound_id":24092,"compound_name":[{"name":"strontium","name_identifier":"81","preferred":1}],"date_added":"03/29/2019","formula_extended":"Sr","formula_hill":"Sr","inchi_key":"CIOAGBVUUVVLOB-UHFFFAOYSA-N","molecular_weight":87.62},{"ambiguity_flag":"BNNN","cas_number":"7440666","charge":0,"compound_id":7540,"compound_name":[{"name":"zinc","name_identifier":"8","preferred":1}],"date_added":"03/29/2019","formula_extended":"Zn","formula_hill":"Zn","inchi_key":"HCHKCACWOHOZIP-UHFFFAOYSA-N","molecular_weight":65.38},{"ambiguity_flag":"BNNN","cas_number":"7440257","charge":0,"compound_id":25936,"compound_name":[{"name":"tantalum","name_identifier":"71","preferred":1}],"date_added":"03/29/2019","formula_extended":"Ta","formula_hill":"Ta","inchi_key":"GUVRBAGPIYLISA-UHFFFAOYSA-N","molecular_weight":180.948},{"ambiguity_flag":"BNNN","cas_number":"7439954","charge":0,"compound_id":24090,"compound_name":[{"name":"magnesium","name_identifier":"36","preferred":1}],"date_added":"03/29/2019","formula_extended":"Mg","formula_hill":"Mg","inchi_key":"FYYHWMGAXLPEAU-UHFFFAOYSA-N","molecular_weight":24.305},{"ambiguity_flag":"BNNN","cas_number":"7440053","charge":0,"compound_id":7572,"compound_name":[{"name":"palladium element","name_identifier":"26","preferred":0},{"name":"palladium","name_identifier":"25","preferred":1}],"date_added":"03/29/2019","formula_extended":"Pd","formula_hill":"Pd","inchi_key":"KDLHZDBZIXYQEI-UHFFFAOYSA-N","molecular_weight":106.42},{"ambiguity_flag":"BNNN","cas_number":"7440484","charge":0,"compound_id":9774,"compound_name":[{"name":"cobalt","name_identifier":"32","preferred":1},{"name":"cobalt element","name_identifier":"33","preferred":0}],"date_added":"03/29/2019","formula_extended":"Co","formula_hill":"Co","inchi_key":"GUTLYIVDDKVIGB-UHFFFAOYSA-N","molecular_weight":58.9332},{"ambiguity_flag":"BNNN","cas_number":"7439965","charge":0,"compound_id":10876,"compound_name":[{"name":"manganese","name_identifier":"48","preferred":1},{"name":"manganese element","name_identifier":"47","preferred":0}],"date_added":"03/29/2019","formula_extended":"Mn","formula_hill":"Mn","inchi_key":"PWHULOQIROXLJO-UHFFFAOYSA-N","molecular_weight":54.938},{"ambiguity_flag":"BNNN","cas_number":"7440235","charge":0,"compound_id":24091,"compound_name":[{"name":"sodium","name_identifier":"55","preferred":1}],"date_added":"03/29/2019","formula_extended":"Na","formula_hill":"Na","inchi_key":"KEAYESYHFKHZAL-UHFFFAOYSA-N","molecular_weight":22.9898},{"ambiguity_flag":"BNNN","cas_number":"7440097","charge":0,"compound_id":7657,"compound_name":[{"name":"potassium","name_identifier":"54","preferred":1}],"date_added":"03/29/2019","formula_extended":"K","formula_hill":"K","inchi_key":"ZLMJMSJWJFRBEC-UHFFFAOYSA-N","molecular_weight":39.0983}],"journals":[{"abbreviated_name":"Int. J. Thermophys.","date_added":"10/01/2010","issn_online":"1572-9567","issn_print":"0195-928X","journal_id":463,"name":"International Journal of Thermophysics","note":"Two ISSNs: 0195-928X (Paper) 1572-9567 (Online)","url":"https://link.springer.com/journal/10765"}],"specimens":[{"compound_ids":[28816],"date_added":"02/17/2022","description":{"initial":"not stated,99.98 weight % (total),chemical analysis,wire"},"impurity":[{"amount":55,"compound_id":11129,"representation":"wppm"},{"amount":40,"compound_id":21658,"representation":"wppm"},{"amount":31,"compound_id":7532,"representation":"wppm"},{"amount":10,"compound_id":24088,"representation":"wppm"},{"amount":10,"compound_id":24097,"representation":"wppm"},{"amount":8,"compound_id":10879,"representation":"wppm"},{"amount":4,"compound_id":26196,"representation":"wppm"},{"amount":2,"compound_id":28814,"representation":"wppm"},{"amount":2,"compound_id":7573,"representation":"wppm"},{"amount":1.8,"compound_id":10895,"representation":"wppm"},{"amount":1,"compound_id":10885,"representation":"wppm"},{"amount":1,"compound_id":7671,"representation":"wppm"},{"amount":1,"compound_id":10884,"representation":"wppm"},{"amount":1,"compound_id":7541,"representation":"wppm"},{"amount":0.6,"compound_id":10873,"representation":"wppm"},{"amount":0.7,"compound_id":7592,"representation":"wppm"},{"amount":0.5,"compound_id":10878,"representation":"wppm"},{"amount":0.5,"compound_id":29286,"representation":"wppm"},{"amount":0.5,"compound_id":10880,"representation":"wppm"},{"amount":0.5,"compound_id":24094,"representation":"wppm"},{"amount":0.5,"compound_id":7534,"representation":"wppm"},{"amount":0.3,"compound_id":24096,"representation":"wppm"},{"amount":0.2,"compound_id":24092,"representation":"wppm"},{"amount":0.2,"compound_id":7540,"representation":"wppm"},{"amount":0.2,"compound_id":25936,"representation":"wppm"},{"amount":0.2,"compound_id":24090,"representation":"wppm"},{"amount":0.2,"compound_id":7572,"representation":"wppm"},{"amount":0.2,"compound_id":9774,"representation":"wppm"},{"amount":0.1,"compound_id":10876,"representation":"wppm"},{"amount":0.1,"compound_id":24091,"representation":"wppm"},{"amount":0.1,"compound_id":7657,"representation":"wppm"}],"name":"Re","specimen_id":39590},{"compound_ids":[28816],"date_added":"02/17/2022","name":"Re","parent_ids":[39590],"phase_purity":0.0,"single_crystal":"false","specimen_id":39591}],"systems":[{"compound_ids":[28816],"data_sets":[{"atmosphere":"argon","compiler":"TLC","contributor":"TLC","data":[{"data_values":[{"value":120000}],"variable_id":123266},{"data_values":[{"uncertainty":9,"uncertainty_type":"uncertainty","value":180}],"variable_id":123267}],"data_set_id":34520,"data_set_type":"Y","date_added":"02/17/2022","description":"Table 3 Cp Solidus","lines":[5003],"phase_fields":[21402],"states":[{"description":"Crystal","phase_id":22614,"region_id":24533,"specimen_id":39591,"state_id":41372,"state_role":"E"},{"description":"LIQUID","phase_id":22615,"region_id":24534,"specimen_id":39591,"state_id":41373,"state_role":"E"}],"variables":[{"confidence":68,"data_type":"double","method":"True","representation":"A","uncertainty_type":"U","units":"kPa","variable_id":123266,"variable_name":"P","variable_role":"V","variable_type":"fixed"},{"confidence":68,"data_type":"double","method":"RESPMK","representation":"A","state_id":41372,"uncertainty_type":"U","units":"J/K/kg","variable_id":123267,"variable_name":"CPW","variable_role":"P","variable_type":"fixed"}]},{"atmosphere":"argon","compiler":"TLC","contributor":"TLC","data":[{"data_values":[{"value":120000}],"variable_id":123268},{"data_values":[{"uncertainty":11.65,"uncertainty_type":"uncertainty","value":233}],"variable_id":123269}],"data_set_id":34521,"data_set_type":"Y","date_added":"02/17/2022","description":"Table 3 Cp Liquidus","lines":[5003],"phase_fields":[21402],"states":[{"description":"Crystal","phase_id":22614,"region_id":24533,"specimen_id":39591,"state_id":41374,"state_role":"E"},{"description":"LIQUID","phase_id":22615,"region_id":24534,"specimen_id":39591,"state_id":41375,"state_role":"E"}],"variables":[{"confidence":68,"data_type":"double","method":"True","representation":"A","uncertainty_type":"U","units":"kPa","variable_id":123268,"variable_name":"P","variable_role":"V","variable_type":"fixed"},{"confidence":68,"data_type":"double","method":"RESPMK","representation":"A","state_id":41375,"uncertainty_type":"U","units":"J/K/kg","variable_id":123269,"variable_name":"CPW","variable_role":"P","variable_type":"fixed"}]},{"atmosphere":"argon","compiler":"TLC","contributor":"TLC","data":[{"data_values":[{"value":120000}],"variable_id":123270},{"data_values":[{"uncertainty":23.7,"uncertainty_type":"uncertainty","value":158}],"variable_id":123271}],"data_set_id":34522,"data_set_type":"Y","date_added":"02/17/2022","description":"Table 3 H Melting","lines":[5003],"phase_fields":[21402],"states":[{"description":"Crystal","phase_id":22614,"region_id":24533,"specimen_id":39591,"state_id":41376,"state_role":"E"},{"description":"LIQUID","phase_id":22615,"region_id":24534,"specimen_id":39591,"state_id":41377,"state_role":"E"}],"variables":[{"confidence":68,"data_type":"double","method":"True","representation":"A","uncertainty_type":"U","units":"kPa","variable_id":123270,"variable_name":"P","variable_role":"V","variable_type":"fixed"},{"confidence":68,"data_type":"double","method":"RESPMK","representation":"DEQ","state_id":41377,"uncertainty_type":"U","units":"kJ/kg","variable_id":123271,"variable_name":"HTRW","variable_role":"P","variable_type":"fixed"}]},{"atmosphere":"argon","compiler":"TLC","contributor":"TLC","data":[{"data_values":[{"value":120000}],"variable_id":123272},{"data_values":[{"uncertainty":1.086e-06,"uncertainty_type":"uncertainty","value":5.43e-05}],"variable_id":123273}],"data_set_id":34523,"data_set_type":"Y","date_added":"02/17/2022","description":"Table 3 V Solidus","lines":[5003],"phase_fields":[21402],"states":[{"description":"Crystal","phase_id":22614,"region_id":24533,"specimen_id":39591,"state_id":41378,"state_role":"E"},{"description":"LIQUID","phase_id":22615,"region_id":24534,"specimen_id":39591,"state_id":41379,"state_role":"E"}],"variables":[{"confidence":68,"data_type":"double","method":"True","representation":"A","uncertainty_type":"U","units":"kPa","variable_id":123272,"variable_name":"P","variable_role":"V","variable_type":"fixed"},{"confidence":68,"data_type":"double","method":"RESP","representation":"A","state_id":41378,"uncertainty_type":"U","units":"m**3/kg","variable_id":123273,"variable_name":"VS","variable_role":"P","variable_type":"fixed"}]},{"atmosphere":"argon","compiler":"TLC","contributor":"TLC","data":[{"data_values":[{"value":120000}],"variable_id":123274},{"data_values":[{"uncertainty":1.12e-06,"uncertainty_type":"uncertainty","value":5.6e-05}],"variable_id":123275}],"data_set_id":34524,"data_set_type":"Y","date_added":"02/17/2022","description":"Table 3 V Liquidus","lines":[5003],"phase_fields":[21402],"states":[{"description":"Crystal","phase_id":22614,"region_id":24533,"specimen_id":39591,"state_id":41380,"state_role":"E"},{"description":"LIQUID","phase_id":22615,"region_id":24534,"specimen_id":39591,"state_id":41381,"state_role":"E"}],"variables":[{"confidence":68,"data_type":"double","method":"True","representation":"A","uncertainty_type":"U","units":"kPa","variable_id":123274,"variable_name":"P","variable_role":"V","variable_type":"fixed"},{"confidence":68,"data_type":"double","method":"RESP","representation":"A","state_id":41381,"uncertainty_type":"U","units":"m**3/kg","variable_id":123275,"variable_name":"VS","variable_role":"P","variable_type":"fixed"}]},{"atmosphere":"argon","compiler":"TLC","contributor":"TLC","data":[{"data_values":[{"value":120000}],"variable_id":123276},{"data_values":[{"value":2500},{"value":2600},{"value":2700},{"value":2800},{"value":2900},{"value":3000},{"value":3100},{"value":3200},{"value":3300},{"value":3400},{"value":3453}],"variable_id":123277},{"data_values":[{"uncertainty":7.82,"uncertainty_type":"uncertainty","value":391},{"uncertainty":8.2,"uncertainty_type":"uncertainty","value":410},{"uncertainty":8.48,"uncertainty_type":"uncertainty","value":424},{"uncertainty":8.74,"uncertainty_type":"uncertainty","value":437},{"uncertainty":9.1,"uncertainty_type":"uncertainty","value":455},{"uncertainty":9.44,"uncertainty_type":"uncertainty","value":472},{"uncertainty":9.8,"uncertainty_type":"uncertainty","value":490},{"uncertainty":10.18,"uncertainty_type":"uncertainty","value":509},{"uncertainty":10.62,"uncertainty_type":"uncertainty","value":531},{"uncertainty":11.14,"uncertainty_type":"uncertainty","value":557},{"uncertainty":11.54,"uncertainty_type":"uncertainty","value":577}],"variable_id":123278}],"data_set_id":34525,"data_set_type":"Y","date_added":"02/17/2022","description":"Table 4 H Solid","phase_fields":[21403],"regions":[24533],"states":[{"description":"Crystal","phase_id":22614,"region_id":24533,"specimen_id":39591,"state_id":41382,"state_role":"E"}],"variables":[{"confidence":68,"data_type":"double","method":"True","representation":"A","uncertainty_type":"U","units":"kPa","variable_id":123276,"variable_name":"P","variable_role":"V","variable_type":"fixed"},{"confidence":68,"data_type":"double","method":"True","representation":"A","uncertainty_type":"U","units":"K","variable_id":123277,"variable_name":"T","variable_role":"V"},{"confidence":68,"data_type":"double","method":"RESPMK","reference_pressure":1,"reference_pressure_units":"A","reference_temperature":298,"reference_temperature_units":"S","representation":"DFR","state_id":41382,"uncertainty_type":"U","units":"kJ/kg","variable_id":123278,"variable_name":"HW","variable_role":"P"}]},{"atmosphere":"argon","compiler":"TLC","contributor":"TLC","data":[{"data_values":[{"value":120000}],"variable_id":123279},{"data_values":[{"value":3453},{"value":3500},{"value":3600},{"value":3700},{"value":3800},{"value":3900},{"value":4000},{"value":4100},{"value":4200},{"value":4300},{"value":4400},{"value":4500}],"variable_id":123280},{"data_values":[{"uncertainty":14.7,"uncertainty_type":"uncertainty","value":735},{"uncertainty":15.04,"uncertainty_type":"uncertainty","value":752},{"uncertainty":15.64,"uncertainty_type":"uncertainty","value":782},{"uncertainty":16.02,"uncertainty_type":"uncertainty","value":801},{"uncertainty":16.52,"uncertainty_type":"uncertainty","value":826},{"uncertainty":16.98,"uncertainty_type":"uncertainty","value":849},{"uncertainty":17.36,"uncertainty_type":"uncertainty","value":868},{"uncertainty":17.8,"uncertainty_type":"uncertainty","value":890},{"uncertainty":18.34,"uncertainty_type":"uncertainty",
